Repository: gukin94/nanoindentation-analysis

File: example_file/As-built sample data.TXT
Group	Measurement	Parameter	Unit	Value
H_300mN_NEW	2	HIT (O&P)	MPa	3651.022
H_300mN_NEW	2	HVIT (O&P)	Vickers	372.173
H_300mN_NEW	2	EIT (O&P)	GPa	63.169
H_300mN_NEW	2	E* (O&P)	GPa	71.426
H_300mN_NEW	2	Er (O&P)	GPa	67.238
H_300mN_NEW	2	hm (O&P)	nm	1751.356
H_300mN_NEW	2	Fm (O&P)	mN	299.463
H_300mN_NEW	2	S (O&P)	mN/nm	0.687
H_300mN_NEW	2	Poisson's ratio		0.340
H_300mN_NEW	2	hc (O&P)	nm	1403.971
H_300mN_NEW	2	hr (O&P)	nm	1315.532
H_300mN_NEW	2	hp (O&P)	nm	1233.303
H_300mN_NEW	2	Epsilon (O&P)		0.797
H_300mN_NEW	2	Ap (O&P)	nm©÷	82021592.000
H_300mN_NEW	2	m (O&P)		1.189
H_300mN_NEW	2	CIT	%	11.687
H_300mN_NEW	2	RIT	%	-0.108
H_300mN_NEW	2	Welast	pJ	74735.891
H_300mN_NEW	2	Wplast	pJ	215439.609
H_300mN_NEW	2	Wtotal	pJ	290175.500
H_300mN_NEW	2	nit	%	25.755
H_300mN_NEW	2	X	mm	12.899
H_300mN_NEW	2	Y	mm	40.926
H_300mN_NEW	2	F/S©÷(O&P)	nm©÷/mN	634.278
H_300mN_NEW	3	HIT (O&P)	MPa	3734.835
H_300mN_NEW	3	HVIT (O&P)	Vickers	380.717
H_300mN_NEW	3	EIT (O&P)	GPa	64.544
H_300mN_NEW	3	E* (O&P)	GPa	72.980
H_300mN_NEW	3	Er (O&P)	GPa	68.613
H_300mN_NEW	3	hm (O&P)	nm	1723.614
H_300mN_NEW	3	Fm (O&P)	mN	299.902
H_300mN_NEW	3	S (O&P)	mN/nm	0.694
H_300mN_NEW	3	Poisson's ratio		0.340
H_300mN_NEW	3	hc (O&P)	nm	1372.127
H_300mN_NEW	3	hr (O&P)	nm	1291.336
H_300mN_NEW	3	hp (O&P)	nm	1229.020
H_300mN_NEW	3	Epsilon (O&P)		0.813
H_300mN_NEW	3	Ap (O&P)	nm©÷	80298504.000
H_300mN_NEW	3	m (O&P)		1.144
H_300mN_NEW	3	CIT	%	10.229
H_300mN_NEW	3	RIT	%	-0.102
H_300mN_NEW	3	Welast	pJ	73714.586
H_300mN_NEW	3	Wplast	pJ	205595.844
H_300mN_NEW	3	Wtotal	pJ	279310.438
H_300mN_NEW	3	nit	%	26.392
H_300mN_NEW	3	X	mm	12.699
H_300mN_NEW	3	Y	mm	41.126
H_300mN_NEW	3	F/S©÷(O&P)	nm©÷/mN	623.087
H_300mN_NEW	4	HIT (O&P)	MPa	3739.824
H_300mN_NEW	4	HVIT (O&P)	Vickers	381.226
H_300mN_NEW	4	EIT (O&P)	GPa	64.269
H_300mN_NEW	4	E* (O&P)	GPa	72.669
H_300mN_NEW	4	Er (O&P)	GPa	68.338
H_300mN_NEW	4	hm (O&P)	nm	1724.356
H_300mN_NEW	4	Fm (O&P)	mN	300.013
H_300mN_NEW	4	S (O&P)	mN/nm	0.691
H_300mN_NEW	4	Poisson's ratio		0.340
H_300mN_NEW	4	hc (O&P)	nm	1370.700
H_300mN_NEW	4	hr (O&P)	nm	1289.969
H_300mN_NEW	4	hp (O&P)	nm	1228.613
H_300mN_NEW	4	Epsilon (O&P)		0.814
H_300mN_NEW	4	Ap (O&P)	nm©÷	80221128.000
H_300mN_NEW	4	m (O&P)		1.141
H_300mN_NEW	4	CIT	%	10.120
H_300mN_NEW	4	RIT	%	-0.108
H_300mN_NEW	4	Welast	pJ	73586.031
H_300mN_NEW	4	Wplast	pJ	209497.219
H_300mN_NEW	4	Wtotal	pJ	283083.250
H_300mN_NEW	4	nit	%	25.994
H_300mN_NEW	4	X	mm	12.899
H_300mN_NEW	4	Y	mm	41.126
H_300mN_NEW	4	F/S©÷(O&P)	nm©÷/mN	628.946
H_300mN_NEW	6	HIT (O&P)	MPa	3733.983
H_300mN_NEW	6	HVIT (O&P)	Vickers	380.630
H_300mN_NEW	6	EIT (O&P)	GPa	64.280
H_300mN_NEW	6	E* (O&P)	GPa	72.683
H_300mN_NEW	6	Er (O&P)	GPa	68.350
H_300mN_NEW	6	hm (O&P)	nm	1728.883
H_300mN_NEW	6	Fm (O&P)	mN	299.590
H_300mN_NEW	6	S (O&P)	mN/nm	0.691
H_300mN_NEW	6	Poisson's ratio		0.340
H_300mN_NEW	6	hc (O&P)	nm	1370.923
H_300mN_NEW	6	hr (O&P)	nm	1295.217
H_300mN_NEW	6	hp (O&P)	nm	1247.546
H_300mN_NEW	6	Epsilon (O&P)		0.825
H_300mN_NEW	6	Ap (O&P)	nm©÷	80233232.000
H_300mN_NEW	6	m (O&P)		1.110
H_300mN_NEW	6	CIT	%	11.482
H_300mN_NEW	6	RIT	%	-0.102
H_300mN_NEW	6	Welast	pJ	72646.961
H_300mN_NEW	6	Wplast	pJ	213948.859
H_300mN_NEW	6	Wtotal	pJ	286595.813
H_300mN_NEW	6	nit	%	25.348
H_300mN_NEW	6	X	mm	7.771
H_300mN_NEW	6	Y	mm	42.643
H_300mN_NEW	6	F/S©÷(O&P)	nm©÷/mN	627.749
H_300mN_NEW	7	HIT (O&P)	MPa	3831.356
H_300mN_NEW	7	HVIT (O&P)	Vickers	390.556
H_300mN_NEW	7	EIT (O&P)	GPa	65.435
H_300mN_NEW	7	E* (O&P)	GPa	73.989
H_300mN_NEW	7	Er (O&P)	GPa	69.504
H_300mN_NEW	7	hm (O&P)	nm	1694.714
H_300mN_NEW	7	Fm (O&P)	mN	300.032
H_300mN_NEW	7	S (O&P)	mN/nm	0.694
H_300mN_NEW	7	Poisson's ratio		0.340
H_300mN_NEW	7	hc (O&P)	nm	1335.515
H_300mN_NEW	7	hr (O&P)	nm	1262.403
H_300mN_NEW	7	hp (O&P)	nm	1219.647
H_300mN_NEW	7	Epsilon (O&P)		0.831
H_300mN_NEW	7	Ap (O&P)	nm©÷	78309520.000
H_300mN_NEW	7	m (O&P)		1.099
H_300mN_NEW	7	CIT	%	10.707
H_300mN_NEW	7	RIT	%	-0.132
H_300mN_NEW	7	Welast	pJ	72014.242
H_300mN_NEW	7	Wplast	pJ	203902.031
H_300mN_NEW	7	Wtotal	pJ	275916.281
H_300mN_NEW	7	nit	%	26.100
H_300mN_NEW	7	X	mm	7.571
H_300mN_NEW	7	Y	mm	42.843
H_300mN_NEW	7	F/S©÷(O&P)	nm©÷/mN	622.913
H_300mN_NEW	8	HIT (O&P)	MPa	3666.128
H_300mN_NEW	8	HVIT (O&P)	Vickers	373.713
H_300mN_NEW	8	EIT (O&P)	GPa	63.694
H_300mN_NEW	8	E* (O&P)	GPa	72.020
H_300mN_NEW	8	Er (O&P)	GPa	67.764
H_300mN_NEW	8	hm (O&P)	nm	1758.110
H_300mN_NEW	8	Fm (O&P)	mN	300.024
H_300mN_NEW	8	S (O&P)	mN/nm	0.692
H_300mN_NEW	8	Poisson's ratio		0.340
H_300mN_NEW	8	hc (O&P)	nm	1400.549
H_300mN_NEW	8	hr (O&P)	nm	1324.369
H_300mN_NEW	8	hp (O&P)	nm	1275.410
H_300mN_NEW	8	Epsilon (O&P)		0.824
H_300mN_NEW	8	Ap (O&P)	nm©÷	81836760.000
H_300mN_NEW	8	m (O&P)		1.113
H_300mN_NEW	8	CIT	%	10.618
H_300mN_NEW	8	RIT	%	-0.129
H_300mN_NEW	8	Welast	pJ	72578.914
H_300mN_NEW	8	Wplast	pJ	213456.516
H_300mN_NEW	8	Wtotal	pJ	286035.438
H_300mN_NEW	8	nit	%	25.374
H_300mN_NEW	8	X	mm	7.771
H_300mN_NEW	8	Y	mm	42.843
H_300mN_NEW	8	F/S©÷(O&P)	nm©÷/mN	627.055
H_300mN_NEW	10	HIT (O&P)	MPa	3526.132
H_300mN_NEW	10	HVIT (O&P)	Vickers	359.443
H_300mN_NEW	10	EIT (O&P)	GPa	72.604
H_300mN_NEW	10	E* (O&P)	GPa	82.094
H_300mN_NEW	10	Er (O&P)	GPa	76.609
H_300mN_NEW	10	hm (O&P)	nm	1737.488
H_300mN_NEW	10	Fm (O&P)	mN	299.409
H_300mN_NEW	10	S (O&P)	mN/nm	0.797
H_300mN_NEW	10	Poisson's ratio		0.340
H_300mN_NEW	10	hc (O&P)	nm	1457.643
H_300mN_NEW	10	hr (O&P)	nm	1361.610
H_300mN_NEW	10	hp (O&P)	nm	1144.193
H_300mN_NEW	10	Epsilon (O&P)		0.745
H_300mN_NEW	10	Ap (O&P)	nm©÷	84911392.000
H_300mN_NEW	10	m (O&P)		1.578
H_300mN_NEW	10	CIT	%	15.475
H_300mN_NEW	10	RIT	%	-0.109
H_300mN_NEW	10	Welast	pJ	75258.375
H_300mN_NEW	10	Wplast	pJ	217623.813
H_300mN_NEW	10	Wtotal	pJ	292882.188
H_300mN_NEW	10	nit	%	25.696
H_300mN_NEW	10	X	mm	11.107
H_300mN_NEW	10	Y	mm	42.068
H_300mN_NEW	10	F/S©÷(O&P)	nm©÷/mN	471.879
H_300mN_NEW	11	HIT (O&P)	MPa	3802.678
H_300mN_NEW	11	HVIT (O&P)	Vickers	387.633
H_300mN_NEW	11	EIT (O&P)	GPa	67.682
H_300mN_NEW	11	E* (O&P)	GPa	76.528
H_300mN_NEW	11	Er (O&P)	GPa	71.740
H_300mN_NEW	11	hm (O&P)	nm	1686.947
H_300mN_NEW	11	Fm (O&P)	mN	300.053
H_300mN_NEW	11	S (O&P)	mN/nm	0.719
H_300mN_NEW	11	Poisson's ratio		0.340
H_300mN_NEW	11	hc (O&P)	nm	1346.471
H_300mN_NEW	11	hr (O&P)	nm	1269.669
H_300mN_NEW	11	hp (O&P)	nm	1212.810
H_300mN_NEW	11	Epsilon (O&P)		0.816
H_300mN_NEW	11	Ap (O&P)	nm©÷	78905592.000
H_300mN_NEW	11	m (O&P)		1.136
H_300mN_NEW	11	CIT	%	11.106
H_300mN_NEW	11	RIT	%	-0.134
H_300mN_NEW	11	Welast	pJ	71552.820
H_300mN_NEW	11	Wplast	pJ	203179.469
H_300mN_NEW	11	Wtotal	pJ	274732.281
H_300mN_NEW	11	nit	%	26.045
H_300mN_NEW	11	X	mm	10.907
H_300mN_NEW	11	Y	mm	42.268
H_300mN_NEW	11	F/S©÷(O&P)	nm©÷/mN	580.302
H_300mN_NEW	12	HIT (O&P)	MPa	3765.948
H_300mN_NEW	12	HVIT (O&P)	Vickers	383.889
H_300mN_NEW	12	EIT (O&P)	GPa	67.986
H_300mN_NEW	12	E* (O&P)	GPa	76.872
H_300mN_NEW	12	Er (O&P)	GPa	72.042
H_300mN_NEW	12	hm (O&P)	nm	1706.509
H_300mN_NEW	12	Fm (O&P)	mN	299.945
H_300mN_NEW	12	S (O&P)	mN/nm	0.725
H_300mN_NEW	12	Poisson's ratio		0.340
H_300mN_NEW	12	hc (O&P)	nm	1360.112
H_300mN_NEW	12	hr (O&P)	nm	1293.066
H_300mN_NEW	12	hp (O&P)	nm	1253.857
H_300mN_NEW	12	Epsilon (O&P)		0.838
H_300mN_NEW	12	Ap (O&P)	nm©÷	79646736.000
H_300mN_NEW	12	m (O&P)		1.095
H_300mN_NEW	12	CIT	%	9.901
H_300mN_NEW	12	RIT	%	-0.117
H_300mN_NEW	12	Welast	pJ	70031.844
H_300mN_NEW	12	Wplast	pJ	207315.984
H_300mN_NEW	12	Wtotal	pJ	277347.813
H_300mN_NEW	12	nit	%	25.251
H_300mN_NEW	12	X	mm	11.107
H_300mN_NEW	12	Y	mm	42.268
H_300mN_NEW	12	F/S©÷(O&P)	nm©÷/mN	569.888
V_300mN_NEW	2	HIT (O&P)	MPa	3664.427
V_300mN_NEW	2	HVIT (O&P)	Vickers	373.540
V_300mN_NEW	2	EIT (O&P)	GPa	65.160
V_300mN_NEW	2	E* (O&P)	GPa	73.677
V_300mN_NEW	2	Er (O&P)	GPa	69.229
V_300mN_NEW	2	hm (O&P)	nm	1743.972
V_300mN_NEW	2	Fm (O&P)	mN	299.713
V_300mN_NEW	2	S (O&P)	mN/nm	0.706
V_300mN_NEW	2	Poisson's ratio		0.340
V_300mN_NEW	2	hc (O&P)	nm	1399.681
V_300mN_NEW	2	hr (O&P)	nm	1319.731
V_300mN_NEW	2	hp (O&P)	nm	1256.738
V_300mN_NEW	2	Epsilon (O&P)		0.812
V_300mN_NEW	2	Ap (O&P)	nm©÷	81789848.000
V_300mN_NEW	2	m (O&P)		1.148
V_300mN_NEW	2	CIT	%	11.691
V_300mN_NEW	2	RIT	%	-0.096
V_300mN_NEW	2	Welast	pJ	72377.164
V_300mN_NEW	2	Wplast	pJ	215276.656
V_300mN_NEW	2	Wtotal	pJ	287653.813
V_300mN_NEW	2	nit	%	25.161
V_300mN_NEW	2	X	mm	9.626
V_300mN_NEW	2	Y	mm	32.738
V_300mN_NEW	2	F/S©÷(O&P)	nm©÷/mN	600.508
V_300mN_NEW	3	HIT (O&P)	MPa	3871.184
V_300mN_NEW	3	HVIT (O&P)	Vickers	394.616
V_300mN_NEW	3	EIT (O&P)	GPa	67.480
V_300mN_NEW	3	E* (O&P)	GPa	76.300
V_300mN_NEW	3	Er (O&P)	GPa	71.540
V_300mN_NEW	3	hm (O&P)	nm	1683.631
V_300mN_NEW	3	Fm (O&P)	mN	300.003
V_300mN_NEW	3	S (O&P)	mN/nm	0.711
V_300mN_NEW	3	Poisson's ratio		0.340
V_300mN_NEW	3	hc (O&P)	nm	1320.592
V_300mN_NEW	3	hr (O&P)	nm	1261.467
V_300mN_NEW	3	hp (O&P)	nm	1226.891
V_300mN_NEW	3	Epsilon (O&P)		0.860
V_300mN_NEW	3	Ap (O&P)	nm©÷	77496416.000
V_300mN_NEW	3	m (O&P)		1.082
V_300mN_NEW	3	CIT	%	11.178
V_300mN_NEW	3	RIT	%	-0.132
V_300mN_NEW	3	Welast	pJ	70308.094
V_300mN_NEW	3	Wplast	pJ	204649.406
V_300mN_NEW	3	Wtotal	pJ	274957.500
V_300mN_NEW	3	nit	%	25.571
V_300mN_NEW	3	X	mm	9.426
V_300mN_NEW	3	Y	mm	32.938
V_300mN_NEW	3	F/S©÷(O&P)	nm©÷/mN	594.069
V_300mN_NEW	5	HIT (O&P)	MPa	3548.479
V_300mN_NEW	5	HVIT (O&P)	Vickers	361.721
V_300mN_NEW	5	EIT (O&P)	GPa	71.706
V_300mN_NEW	5	E* (O&P)	GPa	81.079
V_300mN_NEW	5	Er (O&P)	GPa	75.724
V_300mN_NEW	5	hm (O&P)	nm	1781.095
V_300mN_NEW	5	Fm (O&P)	mN	299.996
V_300mN_NEW	5	S (O&P)	mN/nm	0.786
V_300mN_NEW	5	Poisson's ratio		0.340
V_300mN_NEW	5	hc (O&P)	nm	1450.766
V_300mN_NEW	5	hr (O&P)	nm	1399.249
V_300mN_NEW	5	hp (O&P)	nm	1369.122
V_300mN_NEW	5	Epsilon (O&P)		0.865
V_300mN_NEW	5	Ap (O&P)	nm©÷	84542152.000
V_300mN_NEW	5	m (O&P)		1.079
V_300mN_NEW	5	CIT	%	12.213
V_300mN_NEW	5	RIT	%	-0.132
V_300mN_NEW	5	Welast	pJ	63278.770
V_300mN_NEW	5	Wplast	pJ	231587.000
V_300mN_NEW	5	Wtotal	pJ	294865.750
V_300mN_NEW	5	nit	%	21.460
V_300mN_NEW	5	X	mm	11.272
V_300mN_NEW	5	Y	mm	34.769
V_300mN_NEW	5	F/S©÷(O&P)	nm©÷/mN	486.027
V_300mN_NEW	6	HIT (O&P)	MPa	3614.214
V_300mN_NEW	6	HVIT (O&P)	Vickers	368.421
V_300mN_NEW	6	EIT (O&P)	GPa	70.769
V_300mN_NEW	6	E* (O&P)	GPa	80.019
V_300mN_NEW	6	Er (O&P)	GPa	74.799
V_300mN_NEW	6	hm (O&P)	nm	1757.723
V_300mN_NEW	6	Fm (O&P)	mN	299.680
V_300mN_NEW	6	S (O&P)	mN/nm	0.769
V_300mN_NEW	6	Poisson's ratio		0.340
V_300mN_NEW	6	hc (O&P)	nm	1420.565
V_300mN_NEW	6	hr (O&P)	nm	1367.795
V_300mN_NEW	6	hp (O&P)	nm	1336.936
V_300mN_NEW	6	Epsilon (O&P)		0.865
V_300mN_NEW	6	Ap (O&P)	nm©÷	82916960.000
V_300mN_NEW	6	m (O&P)		1.079
V_300mN_NEW	6	CIT	%	11.459
V_300mN_NEW	6	RIT	%	-0.098
V_300mN_NEW	6	Welast	pJ	65348.949
V_300mN_NEW	6	Wplast	pJ	221597.188
V_300mN_NEW	6	Wtotal	pJ	286946.156
V_300mN_NEW	6	nit	%	22.774
V_300mN_NEW	6	X	mm	11.472
V_300mN_NEW	6	Y	mm	34.769
V_300mN_NEW	6	F/S©÷(O&P)	nm©÷/mN	507.354
V_300mN_NEW	7	HIT (O&P)	MPa	3746.462
V_300mN_NEW	7	HVIT (O&P)	Vickers	381.902
V_300mN_NEW	7	EIT (O&P)	GPa	70.887
V_300mN_NEW	7	E* (O&P)	GPa	80.152
V_300mN_NEW	7	Er (O&P)	GPa	74.915
V_300mN_NEW	7	hm (O&P)	nm	1743.910
V_300mN_NEW	7	Fm (O&P)	mN	300.050
V_300mN_NEW	7	S (O&P)	mN/nm	0.757
V_300mN_NEW	7	Poisson's ratio		0.340
V_300mN_NEW	7	hc (O&P)	nm	1368.262
V_300mN_NEW	7	hr (O&P)	nm	1347.284
V_300mN_NEW	7	hp (O&P)	nm	1335.016
V_300mN_NEW	7	Epsilon (O&P)		0.947
V_300mN_NEW	7	Ap (O&P)	nm©÷	80088944.000
V_300mN_NEW	7	m (O&P)		1.031
V_300mN_NEW	7	CIT	%	10.182
V_300mN_NEW	7	RIT	%	-0.131
V_300mN_NEW	7	Welast	pJ	64816.531
V_300mN_NEW	7	Wplast	pJ	215494.734
V_300mN_NEW	7	Wtotal	pJ	280311.281
V_300mN_NEW	7	nit	%	23.123
V_300mN_NEW	7	X	mm	11.272
V_300mN_NEW	7	Y	mm	34.969
V_300mN_NEW	7	F/S©÷(O&P)	nm©÷/mN	524.286
V_300mN_NEW	8	HIT (O&P)	MPa	3636.392
V_300mN_NEW	8	HVIT (O&P)	Vickers	370.682
V_300mN_NEW	8	EIT (O&P)	GPa	71.129
V_300mN_NEW	8	E* (O&P)	GPa	80.427
V_300mN_NEW	8	Er (O&P)	GPa	75.155
V_300mN_NEW	8	hm (O&P)	nm	1748.216
V_300mN_NEW	8	Fm (O&P)	mN	300.002
V_300mN_NEW	8	S (O&P)	mN/nm	0.770
V_300mN_NEW	8	Poisson's ratio		0.340
V_300mN_NEW	8	hc (O&P)	nm	1412.834
V_300mN_NEW	8	hr (O&P)	nm	1358.736
V_300mN_NEW	8	hp (O&P)	nm	1327.100
V_300mN_NEW	8	Epsilon (O&P)		0.861
V_300mN_NEW	8	Ap (O&P)	nm©÷	82500024.000
V_300mN_NEW	8	m (O&P)		1.081
V_300mN_NEW	8	CIT	%	12.331
V_300mN_NEW	8	RIT	%	-0.135
V_300mN_NEW	8	Welast	pJ	65139.531
V_300mN_NEW	8	Wplast	pJ	221106.016
V_300mN_NEW	8	Wtotal	pJ	286245.563
V_300mN_NEW	8	nit	%	22.757
V_300mN_NEW	8	X	mm	11.472
V_300mN_NEW	8	Y	mm	34.969
V_300mN_NEW	8	F/S©÷(O&P)	nm©÷/mN	505.644
V_300mN_NEW	11	HIT (O&P)	MPa	3603.276
V_300mN_NEW	11	HVIT (O&P)	Vickers	367.306
V_300mN_NEW	11	EIT (O&P)	GPa	67.083
V_300mN_NEW	11	E* (O&P)	GPa	75.851
V_300mN_NEW	11	Er (O&P)	GPa	71.145
V_300mN_NEW	11	hm (O&P)	nm	1748.594
V_300mN_NEW	11	Fm (O&P)	mN	300.049
V_300mN_NEW	11	S (O&P)	mN/nm	0.733
V_300mN_NEW	11	Poisson's ratio		0.340
V_300mN_NEW	11	hc (O&P)	nm	1427.140
V_300mN_NEW	11	hr (O&P)	nm	1339.006
V_300mN_NEW	11	hp (O&P)	nm	1241.140
V_300mN_NEW	11	Epsilon (O&P)		0.785
V_300mN_NEW	11	Ap (O&P)	nm©÷	83271280.000
V_300mN_NEW	11	m (O&P)		1.239
V_300mN_NEW	11	CIT	%	12.059
V_300mN_NEW	11	RIT	%	-0.122
V_300mN_NEW	11	Welast	pJ	72577.992
V_300mN_NEW	11	Wplast	pJ	216645.500
V_300mN_NEW	11	Wtotal	pJ	289223.500
V_300mN_NEW	11	nit	%	25.094
V_300mN_NEW	11	X	mm	12.096
V_300mN_NEW	11	Y	mm	31.745
V_300mN_NEW	11	F/S©÷(O&P)	nm©÷/mN	559.117
V_300mN_NEW	12	HIT (O&P)	MPa	3668.779
V_300mN_NEW	12	HVIT (O&P)	Vickers	373.984
V_300mN_NEW	12	EIT (O&P)	GPa	69.436
V_300mN_NEW	12	E* (O&P)	GPa	78.512
V_300mN_NEW	12	Er (O&P)	GPa	73.480
V_300mN_NEW	12	hm (O&P)	nm	1714.350
V_300mN_NEW	12	Fm (O&P)	mN	299.998
V_300mN_NEW	12	S (O&P)	mN/nm	0.750
V_300mN_NEW	12	Poisson's ratio		0.340
V_300mN_NEW	12	hc (O&P)	nm	1399.322
V_300mN_NEW	12	hr (O&P)	nm	1314.227
V_300mN_NEW	12	hp (O&P)	nm	1223.395
V_300mN_NEW	12	Epsilon (O&P)		0.787
V_300mN_NEW	12	Ap (O&P)	nm©÷	81770456.000
V_300mN_NEW	12	m (O&P)		1.227
V_300mN_NEW	12	CIT	%	10.884
V_300mN_NEW	12	RIT	%	-0.125
V_300mN_NEW	12	Welast	pJ	70577.391
V_300mN_NEW	12	Wplast	pJ	205494.500
V_300mN_NEW	12	Wtotal	pJ	276071.906
V_300mN_NEW	12	nit	%	25.565
V_300mN_NEW	12	X	mm	12.296
V_300mN_NEW	12	Y	mm	31.745
V_300mN_NEW	12	F/S©÷(O&P)	nm©÷/mN	533.664
V_200mN_NEW	2	HIT (O&P)	MPa	3448.864
V_200mN_NEW	2	HVIT (O&P)	Vickers	351.566
V_200mN_NEW	2	EIT (O&P)	GPa	61.383
V_200mN_NEW	2	E* (O&P)	GPa	69.406
V_200mN_NEW	2	Er (O&P)	GPa	65.444
V_200mN_NEW	2	hm (O&P)	nm	1263.111
V_200mN_NEW	2	Fm (O&P)	mN	199.854
V_200mN_NEW	2	S (O&P)	mN/nm	0.562
V_200mN_NEW	2	Poisson's ratio		0.340
V_200mN_NEW	2	hc (O&P)	nm	969.239
V_200mN_NEW	2	hr (O&P)	nm	907.589
V_200mN_NEW	2	hp (O&P)	nm	869.660
V_200mN_NEW	2	Epsilon (O&P)		0.827
V_200mN_NEW	2	Ap (O&P)	nm©÷	57947800.000
V_200mN_NEW	2	m (O&P)		1.107
V_200mN_NEW	2	CIT	%	9.562
V_200mN_NEW	2	RIT	%	-0.155
V_200mN_NEW	2	Welast	pJ	38332.695
V_200mN_NEW	2	Wplast	pJ	95345.898
V_200mN_NEW	2	Wtotal	pJ	133678.594
V_200mN_NEW	2	nit	%	28.675
V_200mN_NEW	2	X	mm	5.885
V_200mN_NEW	2	Y	mm	37.028
V_200mN_NEW	2	F/S©÷(O&P)	nm©÷/mN	632.441
V_200mN_NEW	3	HIT (O&P)	MPa	3476.271
V_200mN_NEW	3	HVIT (O&P)	Vickers	354.360
V_200mN_NEW	3	EIT (O&P)	GPa	63.316
V_200mN_NEW	3	E* (O&P)	GPa	71.592
V_200mN_NEW	3	Er (O&P)	GPa	67.385
V_200mN_NEW	3	hm (O&P)	nm	1245.539
V_200mN_NEW	3	Fm (O&P)	mN	199.946
V_200mN_NEW	3	S (O&P)	mN/nm	0.577
V_200mN_NEW	3	Poisson's ratio		0.340
V_200mN_NEW	3	hc (O&P)	nm	961.656
V_200mN_NEW	3	hr (O&P)	nm	898.805
V_200mN_NEW	3	hp (O&P)	nm	854.243
V_200mN_NEW	3	Epsilon (O&P)		0.819
V_200mN_NEW	3	Ap (O&P)	nm©÷	57517368.000
V_200mN_NEW	3	m (O&P)		1.129
V_200mN_NEW	3	CIT	%	8.977
V_200mN_NEW	3	RIT	%	-0.182
V_200mN_NEW	3	Welast	pJ	37623.121
V_200mN_NEW	3	Wplast	pJ	93456.836
V_200mN_NEW	3	Wtotal	pJ	131079.953
V_200mN_NEW	3	nit	%	28.702
V_200mN_NEW	3	X	mm	5.735
V_200mN_NEW	3	Y	mm	37.178
V_200mN_NEW	3	F/S©÷(O&P)	nm©÷/mN	601.286
V_200mN_NEW	4	HIT (O&P)	MPa	3424.753
V_200mN_NEW	4	HVIT (O&P)	Vickers	349.108
V_200mN_NEW	4	EIT (O&P)	GPa	62.657
V_200mN_NEW	4	E* (O&P)	GPa	70.847
V_200mN_NEW	4	Er (O&P)	GPa	66.725
V_200mN_NEW	4	hm (O&P)	nm	1263.682
V_200mN_NEW	4	Fm (O&P)	mN	200.059
V_200mN_NEW	4	S (O&P)	mN/nm	0.575
V_200mN_NEW	4	Poisson's ratio		0.340
V_200mN_NEW	4	hc (O&P)	nm	977.485
V_200mN_NEW	4	hr (O&P)	nm	916.024
V_200mN_NEW	4	hp (O&P)	nm	875.673
V_200mN_NEW	4	Epsilon (O&P)		0.823
V_200mN_NEW	4	Ap (O&P)	nm©÷	58415456.000
V_200mN_NEW	4	m (O&P)		1.116
V_200mN_NEW	4	CIT	%	9.221
V_200mN_NEW	4	RIT	%	-0.172
V_200mN_NEW	4	Welast	pJ	37507.016
V_200mN_NEW	4	Wplast	pJ	91385.609
V_200mN_NEW	4	Wtotal	pJ	128892.625
V_200mN_NEW	4	nit	%	29.099
V_200mN_NEW	4	X	mm	5.885
V_200mN_NEW	4	Y	mm	37.178
V_200mN_NEW	4	F/S©÷(O&P)	nm©÷/mN	604.153
V_200mN_NEW	5	HIT (O&P)	MPa	3279.235
V_200mN_NEW	5	HVIT (O&P)	Vickers	334.275
V_200mN_NEW	5	EIT (O&P)	GPa	60.646
V_200mN_NEW	5	E* (O&P)	GPa	68.573
V_200mN_NEW	5	Er (O&P)	GPa	64.703
V_200mN_NEW	5	hm (O&P)	nm	1311.931
V_200mN_NEW	5	Fm (O&P)	mN	200.019
V_200mN_NEW	5	S (O&P)	mN/nm	0.570
V_200mN_NEW	5	Poisson's ratio		0.340
V_200mN_NEW	5	hc (O&P)	nm	1023.112
V_200mN_NEW	5	hr (O&P)	nm	961.148
V_200mN_NEW	5	hp (O&P)	nm	920.568
V_200mN_NEW	5	Epsilon (O&P)		0.823
V_200mN_NEW	5	Ap (O&P)	nm©÷	60995544.000
V_200mN_NEW	5	m (O&P)		1.116
V_200mN_NEW	5	CIT	%	14.989
V_200mN_NEW	5	RIT	%	-0.169
V_200mN_NEW	5	Welast	pJ	37590.598
V_200mN_NEW	5	Wplast	pJ	107351.273
V_200mN_NEW	5	Wtotal	pJ	144941.875
V_200mN_NEW	5	nit	%	25.935
V_200mN_NEW	5	X	mm	9.179
V_200mN_NEW	5	Y	mm	38.950
V_200mN_NEW	5	F/S©÷(O&P)	nm©÷/mN	615.189
V_200mN_NEW	6	HIT (O&P)	MPa	3471.594
V_200mN_NEW	6	HVIT (O&P)	Vickers	353.883
V_200mN_NEW	6	EIT (O&P)	GPa	62.386
V_200mN_NEW	6	E* (O&P)	GPa	70.541
V_200mN_NEW	6	Er (O&P)	GPa	66.453
V_200mN_NEW	6	hm (O&P)	nm	1227.408
V_200mN_NEW	6	Fm (O&P)	mN	199.737
V_200mN_NEW	6	S (O&P)	mN/nm	0.569
V_200mN_NEW	6	Poisson's ratio		0.340
V_200mN_NEW	6	hc (O&P)	nm	961.960
V_200mN_NEW	6	hr (O&P)	nm	876.231
V_200mN_NEW	6	hp (O&P)	nm	723.591
V_200mN_NEW	6	Epsilon (O&P)		0.756
V_200mN_NEW	6	Ap (O&P)	nm©÷	57534584.000
V_200mN_NEW	6	m (O&P)		1.435
V_200mN_NEW	6	CIT	%	18.613
V_200mN_NEW	6	RIT	%	-0.147
V_200mN_NEW	6	Welast	pJ	42353.879
V_200mN_NEW	6	Wplast	pJ	97411.742
V_200mN_NEW	6	Wtotal	pJ	139765.625
V_200mN_NEW	6	nit	%	30.304
V_200mN_NEW	6	X	mm	9.329
V_200mN_NEW	6	Y	mm	38.950
V_200mN_NEW	6	F/S©÷(O&P)	nm©÷/mN	617.439
V_200mN_NEW	7	HIT (O&P)	MPa	3504.427
V_200mN_NEW	7	HVIT (O&P)	Vickers	357.230
V_200mN_NEW	7	EIT (O&P)	GPa	63.781
V_200mN_NEW	7	E* (O&P)	GPa	72.118
V_200mN_NEW	7	Er (O&P)	GPa	67.850
V_200mN_NEW	7	hm (O&P)	nm	1227.391
V_200mN_NEW	7	Fm (O&P)	mN	200.029
V_200mN_NEW	7	S (O&P)	mN/nm	0.578
V_200mN_NEW	7	Poisson's ratio		0.340
V_200mN_NEW	7	hc (O&P)	nm	953.939
V_200mN_NEW	7	hr (O&P)	nm	881.574
V_200mN_NEW	7	hp (O&P)	nm	808.691
V_200mN_NEW	7	Epsilon (O&P)		0.791
V_200mN_NEW	7	Ap (O&P)	nm©÷	57078904.000
V_200mN_NEW	7	m (O&P)		1.211
V_200mN_NEW	7	CIT	%	14.347
V_200mN_NEW	7	RIT	%	-0.194
V_200mN_NEW	7	Welast	pJ	38934.020
V_200mN_NEW	7	Wplast	pJ	96218.617
V_200mN_NEW	7	Wtotal	pJ	135152.625
V_200mN_NEW	7	nit	%	28.807
V_200mN_NEW	7	X	mm	9.179
V_200mN_NEW	7	Y	mm	39.100
V_200mN_NEW	7	F/S©÷(O&P)	nm©÷/mN	597.863
V_200mN_NEW	8	HIT (O&P)	MPa	3732.447
V_200mN_NEW	8	HVIT (O&P)	Vickers	380.474
V_200mN_NEW	8	EIT (O&P)	GPa	67.813
V_200mN_NEW	8	E* (O&P)	GPa	76.677
V_200mN_NEW	8	Er (O&P)	GPa	71.871
V_200mN_NEW	8	hm (O&P)	nm	1155.177
V_200mN_NEW	8	Fm (O&P)	mN	200.005
V_200mN_NEW	8	S (O&P)	mN/nm	0.594
V_200mN_NEW	8	Poisson's ratio		0.340
V_200mN_NEW	8	hc (O&P)	nm	892.686
V_200mN_NEW	8	hr (O&P)	nm	818.269
V_200mN_NEW	8	hp (O&P)	nm	728.618
V_200mN_NEW	8	Epsilon (O&P)		0.779
V_200mN_NEW	8	Ap (O&P)	nm©÷	53585592.000
V_200mN_NEW	8	m (O&P)		1.266
V_200mN_NEW	8	CIT	%	12.901
V_200mN_NEW	8	RIT	%	-0.198
V_200mN_NEW	8	Welast	pJ	37931.629
V_200mN_NEW	8	Wplast	pJ	89076.367
V_200mN_NEW	8	Wtotal	pJ	127007.992
V_200mN_NEW	8	nit	%	29.866
V_200mN_NEW	8	X	mm	9.329
V_200mN_NEW	8	Y	mm	39.100
V_200mN_NEW	8	F/S©÷(O&P)	nm©÷/mN	567.521
V_200mN_NEW	9	HIT (O&P)	MPa	3395.801
V_200mN_NEW	9	HVIT (O&P)	Vickers	346.157
V_200mN_NEW	9	EIT (O&P)	GPa	59.807
V_200mN_NEW	9	E* (O&P)	GPa	67.625
V_200mN_NEW	9	Er (O&P)	GPa	63.858
V_200mN_NEW	9	hm (O&P)	nm	1260.762
V_200mN_NEW	9	Fm (O&P)	mN	200.052
V_200mN_NEW	9	S (O&P)	mN/nm	0.553
V_200mN_NEW	9	Poisson's ratio		0.340
V_200mN_NEW	9	hc (O&P)	nm	986.242
V_200mN_NEW	9	hr (O&P)	nm	899.044
V_200mN_NEW	9	hp (O&P)	nm	754.089
V_200mN_NEW	9	Epsilon (O&P)		0.759
V_200mN_NEW	9	Ap (O&P)	nm©÷	58911700.000
V_200mN_NEW	9	m (O&P)		1.401
V_200mN_NEW	9	CIT	%	13.773
V_200mN_NEW	9	RIT	%	-0.178
V_200mN_NEW	9	Welast	pJ	43383.512
V_200mN_NEW	9	Wplast	pJ	90263.383
V_200mN_NEW	9	Wtotal	pJ	133646.891
V_200mN_NEW	9	nit	%	32.461
V_200mN_NEW	9	X	mm	10.764
V_200mN_NEW	9	Y	mm	39.053
V_200mN_NEW	9	F/S©÷(O&P)	nm©÷/mN	654.026
V_200mN_NEW	10	HIT (O&P)	MPa	3801.686
V_200mN_NEW	10	HVIT (O&P)	Vickers	387.532
V_200mN_NEW	10	EIT (O&P)	GPa	66.084
V_200mN_NEW	10	E* (O&P)	GPa	74.721
V_200mN_NEW	10	Er (O&P)	GPa	70.150
V_200mN_NEW	10	hm (O&P)	nm	1178.002
V_200mN_NEW	10	Fm (O&P)	mN	199.770
V_200mN_NEW	10	S (O&P)	mN/nm	0.574
V_200mN_NEW	10	Poisson's ratio		0.340
V_200mN_NEW	10	hc (O&P)	nm	874.568
V_200mN_NEW	10	hr (O&P)	nm	829.848
V_200mN_NEW	10	hp (O&P)	nm	803.696
V_200mN_NEW	10	Epsilon (O&P)		0.872
V_200mN_NEW	10	Ap (O&P)	nm©÷	52547804.000
V_200mN_NEW	10	m (O&P)		1.075
V_200mN_NEW	10	CIT	%	9.616
V_200mN_NEW	10	RIT	%	-0.156
V_200mN_NEW	10	Welast	pJ	36975.188
V_200mN_NEW	10	Wplast	pJ	88218.609
V_200mN_NEW	10	Wtotal	pJ	125193.797
V_200mN_NEW	10	nit	%	29.534
V_200mN_NEW	10	X	mm	10.914
V_200mN_NEW	10	Y	mm	39.053
V_200mN_NEW	10	F/S©÷(O&P)	nm©÷/mN	606.753
V_200mN_NEW	11	HIT (O&P)	MPa	3799.907
V_200mN_NEW	11	HVIT (O&P)	Vickers	387.350
V_200mN_NEW	11	EIT (O&P)	GPa	66.629
V_200mN_NEW	11	E* (O&P)	GPa	75.339
V_200mN_NEW	11	Er (O&P)	GPa	70.694
V_200mN_NEW	11	hm (O&P)	nm	1158.015
V_200mN_NEW	11	Fm (O&P)	mN	200.006
V_200mN_NEW	11	S (O&P)	mN/nm	0.579
V_200mN_NEW	11	Poisson's ratio		0.340
V_200mN_NEW	11	hc (O&P)	nm	876.080
V_200mN_NEW	11	hr (O&P)	nm	812.415
V_200mN_NEW	11	hp (O&P)	nm	765.170
V_200mN_NEW	11	Epsilon (O&P)		0.816
V_200mN_NEW	11	Ap (O&P)	nm©÷	52634492.000
V_200mN_NEW	11	m (O&P)		1.137
V_200mN_NEW	11	CIT	%	9.417
V_200mN_NEW	11	RIT	%	-0.179
V_200mN_NEW	11	Welast	pJ	37920.324
V_200mN_NEW	11	Wplast	pJ	84257.617
V_200mN_NEW	11	Wtotal	pJ	122177.938
V_200mN_NEW	11	nit	%	31.037
V_200mN_NEW	11	X	mm	10.764
V_200mN_NEW	11	Y	mm	39.203
V_200mN_NEW	11	F/S©÷(O&P)	nm©÷/mN	597.176
V_200mN_NEW	12	HIT (O&P)	MPa	3874.127
V_200mN_NEW	12	HVIT (O&P)	Vickers	394.916
V_200mN_NEW	12	EIT (O&P)	GPa	66.844
V_200mN_NEW	12	E* (O&P)	GPa	75.581
V_200mN_NEW	12	Er (O&P)	GPa	70.907
V_200mN_NEW	12	hm (O&P)	nm	1154.735
V_200mN_NEW	12	Fm (O&P)	mN	200.006
V_200mN_NEW	12	S (O&P)	mN/nm	0.575
V_200mN_NEW	12	Poisson's ratio		0.340
V_200mN_NEW	12	hc (O&P)	nm	858.509
V_200mN_NEW	12	hr (O&P)	nm	806.828
V_200mN_NEW	12	hp (O&P)	nm	776.605
V_200mN_NEW	12	Epsilon (O&P)		0.851
V_200mN_NEW	12	Ap (O&P)	nm©÷	51626212.000
V_200mN_NEW	12	m (O&P)		1.087
V_200mN_NEW	12	CIT	%	8.892
V_200mN_NEW	12	RIT	%	-0.184
V_200mN_NEW	12	Welast	pJ	37145.219
V_200mN_NEW	12	Wplast	pJ	85134.664
V_200mN_NEW	12	Wtotal	pJ	122279.883
V_200mN_NEW	12	nit	%	30.377
V_200mN_NEW	12	X	mm	10.914
V_200mN_NEW	12	Y	mm	39.203
V_200mN_NEW	12	F/S©÷(O&P)	nm©÷/mN	605.179
H_200mN_NEW	1	HIT (O&P)	MPa	3350.151
H_200mN_NEW	1	HVIT (O&P)	Vickers	341.504
H_200mN_NEW	1	EIT (O&P)	GPa	59.608
H_200mN_NEW	1	E* (O&P)	GPa	67.400
H_200mN_NEW	1	Er (O&P)	GPa	63.658
H_200mN_NEW	1	hm (O&P)	nm	1264.120
H_200mN_NEW	1	Fm (O&P)	mN	200.005
H_200mN_NEW	1	S (O&P)	mN/nm	0.555
H_200mN_NEW	1	Poisson's ratio		0.340
H_200mN_NEW	1	hc (O&P)	nm	1000.179
H_200mN_NEW	1	hr (O&P)	nm	903.753
H_200mN_NEW	1	hp (O&P)	nm	608.504
H_200mN_NEW	1	Epsilon (O&P)		0.732
H_200mN_NEW	1	Ap (O&P)	nm©÷	59700408.000
H_200mN_NEW	1	m (O&P)		1.819
H_200mN_NEW	1	CIT	%	20.513
H_200mN_NEW	1	RIT	%	-0.200
H_200mN_NEW	1	Welast	pJ	46597.855
H_200mN_NEW	1	Wplast	pJ	100178.758
H_200mN_NEW	1	Wtotal	pJ	146776.609
H_200mN_NEW	1	nit	%	31.747
H_200mN_NEW	1	X	mm	8.947
H_200mN_NEW	1	Y	mm	31.219
H_200mN_NEW	1	F/S©÷(O&P)	nm©÷/mN	649.306
H_200mN_NEW	2	HIT (O&P)	MPa	3810.167
H_200mN_NEW	2	HVIT (O&P)	Vickers	388.396
H_200mN_NEW	2	EIT (O&P)	GPa	67.086
H_200mN_NEW	2	E* (O&P)	GPa	75.854
H_200mN_NEW	2	Er (O&P)	GPa	71.148
H_200mN_NEW	2	hm (O&P)	nm	1146.486
H_200mN_NEW	2	Fm (O&P)	mN	199.884
H_200mN_NEW	2	S (O&P)	mN/nm	0.581
H_200mN_NEW	2	Poisson's ratio		0.340
H_200mN_NEW	2	hc (O&P)	nm	873.049
H_200mN_NEW	2	hr (O&P)	nm	802.734
H_200mN_NEW	2	hp (O&P)	nm	736.321
H_200mN_NEW	2	Epsilon (O&P)		0.795
H_200mN_NEW	2	Ap (O&P)	nm©÷	52460700.000
H_200mN_NEW	2	m (O&P)		1.193
H_200mN_NEW	2	CIT	%	11.055
H_200mN_NEW	2	RIT	%	-0.167
H_200mN_NEW	2	Welast	pJ	38726.547
H_200mN_NEW	2	Wplast	pJ	86132.508
H_200mN_NEW	2	Wtotal	pJ	124859.055
H_200mN_NEW	2	nit	%	31.016
H_200mN_NEW	2	X	mm	9.097
H_200mN_NEW	2	Y	mm	31.219
H_200mN_NEW	2	F/S©÷(O&P)	nm©÷/mN	591.171
H_200mN_NEW	3	HIT (O&P)	MPa	3690.457
H_200mN_NEW	3	HVIT (O&P)	Vickers	376.193
H_200mN_NEW	3	EIT (O&P)	GPa	68.782
H_200mN_NEW	3	E* (O&P)	GPa	77.772
H_200mN_NEW	3	Er (O&P)	GPa	72.832
H_200mN_NEW	3	hm (O&P)	nm	1176.858
H_200mN_NEW	3	Fm (O&P)	mN	200.001
H_200mN_NEW	3	S (O&P)	mN/nm	0.605
H_200mN_NEW	3	Poisson's ratio		0.340
H_200mN_NEW	3	hc (O&P)	nm	903.328
H_200mN_NEW	3	hr (O&P)	nm	846.278
H_200mN_NEW	3	hp (O&P)	nm	811.774
H_200mN_NEW	3	Epsilon (O&P)		0.827
H_200mN_NEW	3	Ap (O&P)	nm©÷	54194220.000
H_200mN_NEW	3	m (O&P)		1.104
H_200mN_NEW	3	CIT	%	9.506
H_200mN_NEW	3	RIT	%	-0.178
H_200mN_NEW	3	Welast	pJ	35924.828
H_200mN_NEW	3	Wplast	pJ	87774.109
H_200mN_NEW	3	Wtotal	pJ	123698.938
H_200mN_NEW	3	nit	%	29.042
H_200mN_NEW	3	X	mm	8.947
H_200mN_NEW	3	Y	mm	31.369
H_200mN_NEW	3	F/S©÷(O&P)	nm©÷/mN	546.413
H_200mN_NEW	4	HIT (O&P)	MPa	3863.262
H_200mN_NEW	4	HVIT (O&P)	Vickers	393.809
H_200mN_NEW	4	EIT (O&P)	GPa	69.262
H_200mN_NEW	4	E* (O&P)	GPa	78.316
H_200mN_NEW	4	Er (O&P)	GPa	73.309
H_200mN_NEW	4	hm (O&P)	nm	1142.057
H_200mN_NEW	4	Fm (O&P)	mN	200.006
H_200mN_NEW	4	S (O&P)	mN/nm	0.595
H_200mN_NEW	4	Poisson's ratio		0.340
H_200mN_NEW	4	hc (O&P)	nm	861.035
H_200mN_NEW	4	hr (O&P)	nm	806.018
H_200mN_NEW	4	hp (O&P)	nm	773.845
H_200mN_NEW	4	Epsilon (O&P)		0.836
H_200mN_NEW	4	Ap (O&P)	nm©÷	51771284.000
H_200mN_NEW	4	m (O&P)		1.096
H_200mN_NEW	4	CIT	%	8.299
H_200mN_NEW	4	RIT	%	-0.182
H_200mN_NEW	4	Welast	pJ	36370.492
H_200mN_NEW	4	Wplast	pJ	85069.672
H_200mN_NEW	4	Wtotal	pJ	121440.164
H_200mN_NEW	4	nit	%	29.949
H_200mN_NEW	4	X	mm	9.097
H_200mN_NEW	4	Y	mm	31.369
H_200mN_NEW	4	F/S©÷(O&P)	nm©÷/mN	564.593
H_200mN_NEW	5	HIT (O&P)	MPa	3675.984
H_200mN_NEW	5	HVIT (O&P)	Vickers	374.718
H_200mN_NEW	5	EIT (O&P)	GPa	65.225
H_200mN_NEW	5	E* (O&P)	GPa	73.751
H_200mN_NEW	5	Er (O&P)	GPa	69.294
H_200mN_NEW	5	hm (O&P)	nm	1185.014
H_200mN_NEW	5	Fm (O&P)	mN	200.013
H_200mN_NEW	5	S (O&P)	mN/nm	0.577
H_200mN_NEW	5	Poisson's ratio		0.340
H_200mN_NEW	5	hc (O&P)	nm	907.117
H_200mN_NEW	5	hr (O&P)	nm	838.224
H_200mN_NEW	5	hp (O&P)	nm	776.900
H_200mN_NEW	5	Epsilon (O&P)		0.801
H_200mN_NEW	5	Ap (O&P)	nm©÷	54410752.000
H_200mN_NEW	5	m (O&P)		1.177
H_200mN_NEW	5	CIT	%	13.629
H_200mN_NEW	5	RIT	%	-0.204
H_200mN_NEW	5	Welast	pJ	38644.816
H_200mN_NEW	5	Wplast	pJ	92881.422
H_200mN_NEW	5	Wtotal	pJ	131526.234
H_200mN_NEW	5	nit	%	29.382
H_200mN_NEW	5	X	mm	4.411
H_200mN_NEW	5	Y	mm	29.968
H_200mN_NEW	5	F/S©÷(O&P)	nm©÷/mN	601.276
H_200mN_NEW	6	HIT (O&P)	MPa	4165.918
H_200mN_NEW	6	HVIT (O&P)	Vickers	424.660
H_200mN_NEW	6	EIT (O&P)	GPa	71.165
H_200mN_NEW	6	E* (O&P)	GPa	80.467
H_200mN_NEW	6	Er (O&P)	GPa	75.190
H_200mN_NEW	6	hm (O&P)	nm	1090.712
H_200mN_NEW	6	Fm (O&P)	mN	199.893
H_200mN_NEW	6	S (O&P)	mN/nm	0.588
H_200mN_NEW	6	Poisson's ratio		0.340
H_200mN_NEW	6	hc (O&P)	nm	795.295
H_200mN_NEW	6	hr (O&P)	nm	750.588
H_200mN_NEW	6	hp (O&P)	nm	724.444
H_200mN_NEW	6	Epsilon (O&P)		0.869
H_200mN_NEW	6	Ap (O&P)	nm©÷	47982848.000
H_200mN_NEW	6	m (O&P)		1.077
H_200mN_NEW	6	CIT	%	10.874
H_200mN_NEW	6	RIT	%	-0.155
H_200mN_NEW	6	Welast	pJ	36136.426
H_200mN_NEW	6	Wplast	pJ	81524.023
H_200mN_NEW	6	Wtotal	pJ	117660.445
H_200mN_NEW	6	nit	%	30.712
H_200mN_NEW	6	X	mm	4.561
H_200mN_NEW	6	Y	mm	29.968
H_200mN_NEW	6	F/S©÷(O&P)	nm©÷/mN	578.731
H_200mN_NEW	7	HIT (O&P)	MPa	3855.803
H_200mN_NEW	7	HVIT (O&P)	Vickers	393.048
H_200mN_NEW	7	EIT (O&P)	GPa	67.856
H_200mN_NEW	7	E* (O&P)	GPa	76.726
H_200mN_NEW	7	Er (O&P)	GPa	71.914
H_200mN_NEW	7	hm (O&P)	nm	1161.426
H_200mN_NEW	7	Fm (O&P)	mN	200.007
H_200mN_NEW	7	S (O&P)	mN/nm	0.584
H_200mN_NEW	7	Poisson's ratio		0.340
H_200mN_NEW	7	hc (O&P)	nm	862.783
H_200mN_NEW	7	hr (O&P)	nm	819.201
H_200mN_NEW	7	hp (O&P)	nm	793.714
H_200mN_NEW	7	Epsilon (O&P)		0.873
H_200mN_NEW	7	Ap (O&P)	nm©÷	51871684.000
H_200mN_NEW	7	m (O&P)		1.074
H_200mN_NEW	7	CIT	%	9.133
H_200mN_NEW	7	RIT	%	-0.184
H_200mN_NEW	7	Welast	pJ	36616.383
H_200mN_NEW	7	Wplast	pJ	82883.789
H_200mN_NEW	7	Wtotal	pJ	119500.172
H_200mN_NEW	7	nit	%	30.641
H_200mN_NEW	7	X	mm	4.411
H_200mN_NEW	7	Y	mm	30.118
H_200mN_NEW	7	F/S©÷(O&P)	nm©÷/mN	585.570
H_200mN_NEW	8	HIT (O&P)	MPa	3997.487
H_200mN_NEW	8	HVIT (O&P)	Vickers	407.491
H_200mN_NEW	8	EIT (O&P)	GPa	70.103
H_200mN_NEW	8	E* (O&P)	GPa	79.266
H_200mN_NEW	8	Er (O&P)	GPa	74.140
H_200mN_NEW	8	hm (O&P)	nm	1105.733
H_200mN_NEW	8	Fm (O&P)	mN	200.006
H_200mN_NEW	8	S (O&P)	mN/nm	0.592
H_200mN_NEW	8	Poisson's ratio		0.340
H_200mN_NEW	8	hc (O&P)	nm	830.813
H_200mN_NEW	8	hr (O&P)	nm	767.741
H_200mN_NEW	8	hp (O&P)	nm	719.289
H_200mN_NEW	8	Epsilon (O&P)		0.813
H_200mN_NEW	8	Ap (O&P)	nm©÷	50033024.000
H_200mN_NEW	8	m (O&P)		1.143
H_200mN_NEW	8	CIT	%	8.551
H_200mN_NEW	8	RIT	%	-0.158
H_200mN_NEW	8	Welast	pJ	36675.148
H_200mN_NEW	8	Wplast	pJ	82202.750
H_200mN_NEW	8	Wtotal	pJ	118877.898
H_200mN_NEW	8	nit	%	30.851
H_200mN_NEW	8	X	mm	4.561
H_200mN_NEW	8	Y	mm	30.118
H_200mN_NEW	8	F/S©÷(O&P)	nm©÷/mN	571.173
H_100mN_NEW	2	HIT (O&P)	MPa	3735.287
H_100mN_NEW	2	HVIT (O&P)	Vickers	380.763
H_100mN_NEW	2	EIT (O&P)	GPa	87.840
H_100mN_NEW	2	E* (O&P)	GPa	99.322
H_100mN_NEW	2	Er (O&P)	GPa	91.404
H_100mN_NEW	2	hm (O&P)	nm	575.911
H_100mN_NEW	2	Fm (O&P)	mN	99.957
H_100mN_NEW	2	S (O&P)	mN/nm	0.534
H_100mN_NEW	2	Poisson's ratio		0.340
H_100mN_NEW	2	hc (O&P)	nm	435.379
H_100mN_NEW	2	hr (O&P)	nm	388.563
H_100mN_NEW	2	hp (O&P)	nm	295.121
H_100mN_NEW	2	Epsilon (O&P)		0.750
H_100mN_NEW	2	Ap (O&P)	nm©÷	26760190.000
H_100mN_NEW	2	m (O&P)		1.499
H_100mN_NEW	2	CIT	%	14.111
H_100mN_NEW	2	RIT	%	-0.359
H_100mN_NEW	2	Welast	pJ	11061.184
H_100mN_NEW	2	Wplast	pJ	20635.238
H_100mN_NEW	2	Wtotal	pJ	31696.420
H_100mN_NEW	2	nit	%	34.897
H_100mN_NEW	2	X	mm	9.498
H_100mN_NEW	2	Y	mm	32.228
H_100mN_NEW	2	F/S©÷(O&P)	nm©÷/mN	351.140
H_100mN_NEW	4	HIT (O&P)	MPa	3768.544
H_100mN_NEW	4	HVIT (O&P)	Vickers	384.153
H_100mN_NEW	4	EIT (O&P)	GPa	93.176
H_100mN_NEW	4	E* (O&P)	GPa	105.355
H_100mN_NEW	4	Er (O&P)	GPa	96.489
H_100mN_NEW	4	hm (O&P)	nm	567.999
H_100mN_NEW	4	Fm (O&P)	mN	99.999
H_100mN_NEW	4	S (O&P)	mN/nm	0.561
H_100mN_NEW	4	Poisson's ratio		0.340
H_100mN_NEW	4	hc (O&P)	nm	431.635
H_100mN_NEW	4	hr (O&P)	nm	389.699
H_100mN_NEW	4	hp (O&P)	nm	326.336
H_100mN_NEW	4	Epsilon (O&P)		0.765
H_100mN_NEW	4	Ap (O&P)	nm©÷	26535124.000
H_100mN_NEW	4	m (O&P)		1.355
H_100mN_NEW	4	CIT	%	12.122
H_100mN_NEW	4	RIT	%	-0.364
H_100mN_NEW	4	Welast	pJ	10284.189
H_100mN_NEW	4	Wplast	pJ	20529.455
H_100mN_NEW	4	Wtotal	pJ	30813.645
H_100mN_NEW	4	nit	%	33.375
H_100mN_NEW	4	X	mm	9.498
H_100mN_NEW	4	Y	mm	32.378
H_100mN_NEW	4	F/S©÷(O&P)	nm©÷/mN	317.910
H_100mN_NEW	6	HIT (O&P)	MPa	3906.570
H_100mN_NEW	6	HVIT (O&P)	Vickers	398.223
H_100mN_NEW	6	EIT (O&P)	GPa	92.261
H_100mN_NEW	6	E* (O&P)	GPa	104.320
H_100mN_NEW	6	Er (O&P)	GPa	95.620
H_100mN_NEW	6	hm (O&P)	nm	559.105
H_100mN_NEW	6	Fm (O&P)	mN	99.970
H_100mN_NEW	6	S (O&P)	mN/nm	0.546
H_100mN_NEW	6	Poisson's ratio		0.340
H_100mN_NEW	6	hc (O&P)	nm	415.931
H_100mN_NEW	6	hr (O&P)	nm	375.947
H_100mN_NEW	6	hp (O&P)	nm	329.455
H_100mN_NEW	6	Epsilon (O&P)		0.782
H_100mN_NEW	6	Ap (O&P)	nm©÷	25590240.000
H_100mN_NEW	6	m (O&P)		1.254
H_100mN_NEW	6	CIT	%	8.802
H_100mN_NEW	6	RIT	%	-0.355
H_100mN_NEW	6	Welast	pJ	10252.192
H_100mN_NEW	6	Wplast	pJ	19489.281
H_100mN_NEW	6	Wtotal	pJ	29741.473
H_100mN_NEW	6	nit	%	34.471
H_100mN_NEW	6	X	mm	8.673
H_100mN_NEW	6	Y	mm	30.294
H_100mN_NEW	6	F/S©÷(O&P)	nm©÷/mN	335.570
H_100mN_NEW	7	HIT (O&P)	MPa	3811.484
H_100mN_NEW	7	HVIT (O&P)	Vickers	388.530
H_100mN_NEW	7	EIT (O&P)	GPa	86.469
H_100mN_NEW	7	E* (O&P)	GPa	97.771
H_100mN_NEW	7	Er (O&P)	GPa	90.089
H_100mN_NEW	7	hm (O&P)	nm	570.886
H_100mN_NEW	7	Fm (O&P)	mN	100.002
H_100mN_NEW	7	S (O&P)	mN/nm	0.521
H_100mN_NEW	7	Poisson's ratio		0.340
H_100mN_NEW	7	hc (O&P)	nm	426.676
H_100mN_NEW	7	hr (O&P)	nm	378.832
H_100mN_NEW	7	hp (O&P)	nm	284.687
H_100mN_NEW	7	Epsilon (O&P)		0.751
H_100mN_NEW	7	Ap (O&P)	nm©÷	26236928.000
H_100mN_NEW	7	m (O&P)		1.490
H_100mN_NEW	7	CIT	%	10.986
H_100mN_NEW	7	RIT	%	-0.362
H_100mN_NEW	7	Welast	pJ	11263.747
H_100mN_NEW	7	Wplast	pJ	18864.373
H_100mN_NEW	7	Wtotal	pJ	30128.121
H_100mN_NEW	7	nit	%	37.386
H_100mN_NEW	7	X	mm	8.523
H_100mN_NEW	7	Y	mm	30.444
H_100mN_NEW	7	F/S©÷(O&P)	nm©÷/mN	368.838
H_100mN_NEW	8	HIT (O&P)	MPa	4004.690
H_100mN_NEW	8	HVIT (O&P)	Vickers	408.225
H_100mN_NEW	8	EIT (O&P)	GPa	89.017
H_100mN_NEW	8	E* (O&P)	GPa	100.652
H_100mN_NEW	8	Er (O&P)	GPa	92.530
H_100mN_NEW	8	hm (O&P)	nm	557.308
H_100mN_NEW	8	Fm (O&P)	mN	100.003
H_100mN_NEW	8	S (O&P)	mN/nm	0.522
H_100mN_NEW	8	Poisson's ratio		0.340
H_100mN_NEW	8	hc (O&P)	nm	405.661
H_100mN_NEW	8	hr (O&P)	nm	365.639
H_100mN_NEW	8	hp (O&P)	nm	325.653
H_100mN_NEW	8	Epsilon (O&P)		0.791
H_100mN_NEW	8	Ap (O&P)	nm©÷	24971464.000
H_100mN_NEW	8	m (O&P)		1.209
H_100mN_NEW	8	CIT	%	7.694
H_100mN_NEW	8	RIT	%	-0.382
H_100mN_NEW	8	Welast	pJ	10615.167
H_100mN_NEW	8	Wplast	pJ	17942.383
H_100mN_NEW	8	Wtotal	pJ	28557.551
H_100mN_NEW	8	nit	%	37.171
H_100mN_NEW	8	X	mm	8.673
H_100mN_NEW	8	Y	mm	30.444
H_100mN_NEW	8	F/S©÷(O&P)	nm©÷/mN	367.361
V_100mN_NEW	1	HIT (O&P)	MPa	3850.842
V_100mN_NEW	1	HVIT (O&P)	Vickers	392.542
V_100mN_NEW	1	EIT (O&P)	GPa	84.590
V_100mN_NEW	1	E* (O&P)	GPa	95.647
V_100mN_NEW	1	Er (O&P)	GPa	88.283
V_100mN_NEW	1	hm (O&P)	nm	609.272
V_100mN_NEW	1	Fm (O&P)	mN	100.027
V_100mN_NEW	1	S (O&P)	mN/nm	0.508
V_100mN_NEW	1	Poisson's ratio		0.340
V_100mN_NEW	1	hc (O&P)	nm	422.330
V_100mN_NEW	1	hr (O&P)	nm	412.254
V_100mN_NEW	1	hp (O&P)	nm	406.361
V_100mN_NEW	1	Epsilon (O&P)		0.949
V_100mN_NEW	1	Ap (O&P)	nm©÷	25975444.000
V_100mN_NEW	1	m (O&P)		1.030
V_100mN_NEW	1	CIT	%	10.110
V_100mN_NEW	1	RIT	%	-0.357
V_100mN_NEW	1	Welast	pJ	10223.608
V_100mN_NEW	1	Wplast	pJ	20799.109
V_100mN_NEW	1	Wtotal	pJ	31022.719
V_100mN_NEW	1	nit	%	32.955
V_100mN_NEW	1	X	mm	11.451
V_100mN_NEW	1	Y	mm	37.751
V_100mN_NEW	1	F/S©÷(O&P)	nm©÷/mN	388.055
V_100mN_NEW	2	HIT (O&P)	MPa	3716.960
V_100mN_NEW	2	HVIT (O&P)	Vickers	378.895
V_100mN_NEW	2	EIT (O&P)	GPa	87.090
V_100mN_NEW	2	E* (O&P)	GPa	98.474
V_100mN_NEW	2	Er (O&P)	GPa	90.686
V_100mN_NEW	2	hm (O&P)	nm	582.524
V_100mN_NEW	2	Fm (O&P)	mN	99.933
V_100mN_NEW	2	S (O&P)	mN/nm	0.531
V_100mN_NEW	2	Poisson's ratio		0.340
V_100mN_NEW	2	hc (O&P)	nm	437.466
V_100mN_NEW	2	hr (O&P)	nm	394.180
V_100mN_NEW	2	hp (O&P)	nm	335.033
V_100mN_NEW	2	Epsilon (O&P)		0.770
V_100mN_NEW	2	Ap (O&P)	nm©÷	26885560.000
V_100mN_NEW	2	m (O&P)		1.314
V_100mN_NEW	2	CIT	%	9.445
V_100mN_NEW	2	RIT	%	-0.359
V_100mN_NEW	2	Welast	pJ	10837.380
V_100mN_NEW	2	Wplast	pJ	19744.348
V_100mN_NEW	2	Wtotal	pJ	30581.729
V_100mN_NEW	2	nit	%	35.437
V_100mN_NEW	2	X	mm	11.601
V_100mN_NEW	2	Y	mm	37.751
V_100mN_NEW	2	F/S©÷(O&P)	nm©÷/mN	354.976
V_100mN_NEW	3	HIT (O&P)	MPa	3641.675
V_100mN_NEW	3	HVIT (O&P)	Vickers	371.221
V_100mN_NEW	3	EIT (O&P)	GPa	83.433
V_100mN_NEW	3	E* (O&P)	GPa	94.338
V_100mN_NEW	3	Er (O&P)	GPa	87.167
V_100mN_NEW	3	hm (O&P)	nm	591.858
V_100mN_NEW	3	Fm (O&P)	mN	99.997
V_100mN_NEW	3	S (O&P)	mN/nm	0.515
V_100mN_NEW	3	Poisson's ratio		0.340
V_100mN_NEW	3	hc (O&P)	nm	447.014
V_100mN_NEW	3	hr (O&P)	nm	397.842
V_100mN_NEW	3	hp (O&P)	nm	291.290
V_100mN_NEW	3	Epsilon (O&P)		0.747
V_100mN_NEW	3	Ap (O&P)	nm©÷	27458986.000
V_100mN_NEW	3	m (O&P)		1.549
V_100mN_NEW	3	CIT	%	10.423
V_100mN_NEW	3	RIT	%	-0.392
V_100mN_NEW	3	Welast	pJ	11499.287
V_100mN_NEW	3	Wplast	pJ	19761.193
V_100mN_NEW	3	Wtotal	pJ	31260.480
V_100mN_NEW	3	nit	%	36.785
V_100mN_NEW	3	X	mm	11.451
V_100mN_NEW	3	Y	mm	37.901
V_100mN_NEW	3	F/S©÷(O&P)	nm©÷/mN	376.434
V_100mN_NEW	5	HIT (O&P)	MPa	3754.582
V_100mN_NEW	5	HVIT (O&P)	Vickers	382.730
V_100mN_NEW	5	EIT (O&P)	GPa	85.946
V_100mN_NEW	5	E* (O&P)	GPa	97.180
V_100mN_NEW	5	Er (O&P)	GPa	89.587
V_100mN_NEW	5	hm (O&P)	nm	586.525
V_100mN_NEW	5	Fm (O&P)	mN	100.012
V_100mN_NEW	5	S (O&P)	mN/nm	0.522
V_100mN_NEW	5	Poisson's ratio		0.340
V_100mN_NEW	5	hc (O&P)	nm	433.335
V_100mN_NEW	5	hr (O&P)	nm	394.832
V_100mN_NEW	5	hp (O&P)	nm	359.764
V_100mN_NEW	5	Epsilon (O&P)		0.799
V_100mN_NEW	5	Ap (O&P)	nm©÷	26637328.000
V_100mN_NEW	5	m (O&P)		1.183
V_100mN_NEW	5	CIT	%	4.754
V_100mN_NEW	5	RIT	%	-0.411
V_100mN_NEW	5	Welast	pJ	10553.866
V_100mN_NEW	5	Wplast	pJ	18139.658
V_100mN_NEW	5	Wtotal	pJ	28693.525
V_100mN_NEW	5	nit	%	36.781
V_100mN_NEW	5	X	mm	6.005
V_100mN_NEW	5	Y	mm	38.101
V_100mN_NEW	5	F/S©÷(O&P)	nm©÷/mN	367.416
V_100mN_NEW	6	HIT (O&P)	MPa	3594.957
V_100mN_NEW	6	HVIT (O&P)	Vickers	366.458
V_100mN_NEW	6	EIT (O&P)	GPa	84.149
V_100mN_NEW	6	E* (O&P)	GPa	95.148
V_100mN_NEW	6	Er (O&P)	GPa	87.858
V_100mN_NEW	6	hm (O&P)	nm	599.890
V_100mN_NEW	6	Fm (O&P)	mN	99.942
V_100mN_NEW	6	S (O&P)	mN/nm	0.523
V_100mN_NEW	6	Poisson's ratio		0.340
V_100mN_NEW	6	hc (O&P)	nm	452.706
V_100mN_NEW	6	hr (O&P)	nm	408.692
V_100mN_NEW	6	hp (O&P)	nm	348.099
V_100mN_NEW	6	Epsilon (O&P)		0.770
V_100mN_NEW	6	Ap (O&P)	nm©÷	27800490.000
V_100mN_NEW	6	m (O&P)		1.317
V_100mN_NEW	6	CIT	%	7.223
V_100mN_NEW	6	RIT	%	-0.396
V_100mN_NEW	6	Welast	pJ	11006.902
V_100mN_NEW	6	Wplast	pJ	18928.563
V_100mN_NEW	6	Wtotal	pJ	29935.465
V_100mN_NEW	6	nit	%	36.769
V_100mN_NEW	6	X	mm	6.155
V_100mN_NEW	6	Y	mm	38.101
V_100mN_NEW	6	F/S©÷(O&P)	nm©÷/mN	365.782
V_100mN_NEW	7	HIT (O&P)	MPa	3744.660
V_100mN_NEW	7	HVIT (O&P)	Vickers	381.719
V_100mN_NEW	7	EIT (O&P)	GPa	88.187
V_100mN_NEW	7	E* (O&P)	GPa	99.714
V_100mN_NEW	7	Er (O&P)	GPa	91.736
V_100mN_NEW	7	hm (O&P)	nm	583.345
V_100mN_NEW	7	Fm (O&P)	mN	100.002
V_100mN_NEW	7	S (O&P)	mN/nm	0.535
V_100mN_NEW	7	Poisson's ratio		0.340
V_100mN_NEW	7	hc (O&P)	nm	434.466
V_100mN_NEW	7	hr (O&P)	nm	396.398
V_100mN_NEW	7	hp (O&P)	nm	360.759
V_100mN_NEW	7	Epsilon (O&P)		0.796
V_100mN_NEW	7	Ap (O&P)	nm©÷	26705318.000
V_100mN_NEW	7	m (O&P)		1.191
V_100mN_NEW	7	CIT	%	5.864
V_100mN_NEW	7	RIT	%	-0.411
V_100mN_NEW	7	Welast	pJ	10294.744
V_100mN_NEW	7	Wplast	pJ	19061.289
V_100mN_NEW	7	Wtotal	pJ	29356.033
V_100mN_NEW	7	nit	%	35.069
V_100mN_NEW	7	X	mm	6.005
V_100mN_NEW	7	Y	mm	38.251
V_100mN_NEW	7	F/S©÷(O&P)	nm©÷/mN	349.481
V_100mN_NEW	8	HIT (O&P)	MPa	4040.788
V_100mN_NEW	8	HVIT (O&P)	Vickers	411.905
V_100mN_NEW	8	EIT (O&P)	GPa	92.518
V_100mN_NEW	8	E* (O&P)	GPa	104.611
V_100mN_NEW	8	Er (O&P)	GPa	95.865
V_100mN_NEW	8	hm (O&P)	nm	546.449
V_100mN_NEW	8	Fm (O&P)	mN	100.002
V_100mN_NEW	8	S (O&P)	mN/nm	0.538
V_100mN_NEW	8	Poisson's ratio		0.340
V_100mN_NEW	8	hc (O&P)	nm	401.958
V_100mN_NEW	8	hr (O&P)	nm	360.617
V_100mN_NEW	8	hp (O&P)	nm	309.764
V_100mN_NEW	8	Epsilon (O&P)		0.778
V_100mN_NEW	8	Ap (O&P)	nm©÷	24748178.000
V_100mN_NEW	8	m (O&P)		1.274
V_100mN_NEW	8	CIT	%	5.442
V_100mN_NEW	8	RIT	%	-0.357
V_100mN_NEW	8	Welast	pJ	10407.034
V_100mN_NEW	8	Wplast	pJ	17337.176
V_100mN_NEW	8	Wtotal	pJ	27744.209
V_100mN_NEW	8	nit	%	37.511
V_100mN_NEW	8	X	mm	6.155
V_100mN_NEW	8	Y	mm	38.251
V_100mN_NEW	8	F/S©÷(O&P)	nm©÷/mN	345.330

File: example_file/HT_V_300mN_data.TXT
Group	Measurement	Parameter	Unit	Value
Auto-created group	1	HIT (O&P)	GPa	6.328
Auto-created group	1	HVIT (O&P)	Vickers	586.013
Auto-created group	1	EIT (O&P)	GPa	130.613
Auto-created group	1	E* (O&P)	GPa	143.530
Auto-created group	1	Er (O&P)	GPa	127.562
Auto-created group	1	hm (O&P)	nm	886.370
Auto-created group	1	Fm (O&P)	mN	80.019
Auto-created group	1	S (O&P)	mN/nm	0.529
Auto-created group	1	Poisson's ratio		0.300
Auto-created group	1	hc (O&P)	nm	771.651
Auto-created group	1	hr (O&P)	nm	735.181
Auto-created group	1	hp (O&P)	nm	674.329
Auto-created group	1	Epsilon (O&P)		0.759
Auto-created group	1	Ap (O&P)	nm²	12645817.000
Auto-created group	1	m (O&P)		1.402
Auto-created group	1	CIT	%	2.023
Auto-created group	1	RIT	%	-1.123
Auto-created group	1	Welast	pJ	7262.482
Auto-created group	1	Wplast	pJ	18363.855
Auto-created group	1	Wtotal	pJ	25626.336
Auto-created group	1	nit	%	28.340
Auto-created group	1	X	µm	11356.266
Auto-created group	1	Y	µm	37611.199
Auto-created group	1	F/S²(O&P)	nm²/mN	285.660
Auto-created group	2	HIT (O&P)	GPa	4.351
Auto-created group	2	HVIT (O&P)	Vickers	443.575
Auto-created group	2	EIT (O&P)	GPa	111.641
Auto-created group	2	E* (O&P)	GPa	122.682
Auto-created group	2	Er (O&P)	GPa	110.824
Auto-created group	2	hm (O&P)	nm	411.996
Auto-created group	2	Fm (O&P)	mN	79.998
Auto-created group	2	S (O&P)	mN/nm	0.536
Auto-created group	2	Poisson's ratio		0.300
Auto-created group	2	hc (O&P)	nm	297.003
Auto-created group	2	hr (O&P)	nm	262.796
Auto-created group	2	hp (O&P)	nm	216.578
Auto-created group	2	Epsilon (O&P)		0.771
Auto-created group	2	Ap (O&P)	nm²	18384134.000
Auto-created group	2	m (O&P)		1.310
Auto-created group	2	CIT	%	3.967
Auto-created group	2	RIT	%	-1.286
Auto-created group	2	Welast	pJ	6804.683
Auto-created group	2	Wplast	pJ	10048.989
Auto-created group	2	Wtotal	pJ	16853.672
Auto-created group	2	nit	%	40.375
Auto-created group	2	X	µm	11356.432
Auto-created group	2	Y	µm	37657.266
Auto-created group	2	F/S²(O&P)	nm²/mN	278.263
Y_HT_300mN	1	HIT (O&P)	GPa	3.684
Y_HT_300mN	1	HVIT (O&P)	Vickers	375.531
Y_HT_300mN	1	EIT (O&P)	GPa	88.131
Y_HT_300mN	1	E* (O&P)	GPa	96.847
Y_HT_300mN	1	Er (O&P)	GPa	89.304
Y_HT_300mN	1	hm (O&P)	nm	1654.506
Y_HT_300mN	1	Fm (O&P)	mN	299.830
Y_HT_300mN	1	S (O&P)	mN/nm	0.909
Y_HT_300mN	1	Poisson's ratio		0.300
Y_HT_300mN	1	hc (O&P)	nm	1392.247
Y_HT_300mN	1	hr (O&P)	nm	1324.693
Y_HT_300mN	1	hp (O&P)	nm	1260.721
Y_HT_300mN	1	Epsilon (O&P)		0.795
Y_HT_300mN	1	Ap (O&P)	nm²	81387960.000
Y_HT_300mN	1	m (O&P)		1.194
Y_HT_300mN	1	CIT	%	15.200
Y_HT_300mN	1	RIT	%	-0.099
Y_HT_300mN	1	Welast	pJ	59904.785
Y_HT_300mN	1	Wplast	pJ	226138.953
Y_HT_300mN	1	Wtotal	pJ	286043.750
Y_HT_300mN	1	nit	%	20.943
Y_HT_300mN	1	X	µm	11589.299
Y_HT_300mN	1	Y	µm	37890.598
Y_HT_300mN	1	G (Creep)	GPa	10.449
Y_HT_300mN	1	E (Creep)	GPa	27.168
Y_HT_300mN	1	K (Creep)	GPa	22.640
Y_HT_300mN	1	F/S²(O&P)	nm²/mN	362.795
Y_HT_300mN	2	HIT (O&P)	GPa	3.615
Y_HT_300mN	2	HVIT (O&P)	Vickers	368.504
Y_HT_300mN	2	EIT (O&P)	GPa	86.405
Y_HT_300mN	2	E* (O&P)	GPa	94.951
Y_HT_300mN	2	Er (O&P)	GPa	87.689
Y_HT_300mN	2	hm (O&P)	nm	1687.268
Y_HT_300mN	2	Fm (O&P)	mN	299.981
Y_HT_300mN	2	S (O&P)	mN/nm	0.901
Y_HT_300mN	2	Poisson's ratio		0.300
Y_HT_300mN	2	hc (O&P)	nm	1421.763
Y_HT_300mN	2	hr (O&P)	nm	1354.454
Y_HT_300mN	2	hp (O&P)	nm	1292.290
Y_HT_300mN	2	Epsilon (O&P)		0.798
Y_HT_300mN	2	Ap (O&P)	nm²	82981560.000
Y_HT_300mN	2	m (O&P)		1.187
Y_HT_300mN	2	CIT	%	11.495
Y_HT_300mN	2	RIT	%	-0.107
Y_HT_300mN	2	Welast	pJ	58068.730
Y_HT_300mN	2	Wplast	pJ	227077.672
Y_HT_300mN	2	Wtotal	pJ	285146.406
Y_HT_300mN	2	nit	%	20.365
Y_HT_300mN	2	X	µm	11789.299
Y_HT_300mN	2	Y	µm	37890.598
Y_HT_300mN	2	G (Creep)	GPa	11.183
Y_HT_300mN	2	E (Creep)	GPa	29.076
Y_HT_300mN	2	K (Creep)	GPa	24.230
Y_HT_300mN	2	F/S²(O&P)	nm²/mN	369.242
Y_HT_300mN	3	HIT (O&P)	GPa	3.832
Y_HT_300mN	3	HVIT (O&P)	Vickers	390.646
Y_HT_300mN	3	EIT (O&P)	GPa	88.379
Y_HT_300mN	3	E* (O&P)	GPa	97.120
Y_HT_300mN	3	Er (O&P)	GPa	89.536
Y_HT_300mN	3	hm (O&P)	nm	1599.926
Y_HT_300mN	3	Fm (O&P)	mN	300.061
Y_HT_300mN	3	S (O&P)	mN/nm	0.894
Y_HT_300mN	3	Poisson's ratio		0.300
Y_HT_300mN	3	hc (O&P)	nm	1335.328
Y_HT_300mN	3	hr (O&P)	nm	1264.284
Y_HT_300mN	3	hp (O&P)	nm	1189.698
Y_HT_300mN	3	Epsilon (O&P)		0.788
Y_HT_300mN	3	Ap (O&P)	nm²	78299360.000
Y_HT_300mN	3	m (O&P)		1.222
Y_HT_300mN	3	CIT	%	11.419
Y_HT_300mN	3	RIT	%	-0.130
Y_HT_300mN	3	Welast	pJ	58725.863
Y_HT_300mN	3	Wplast	pJ	208999.797
Y_HT_300mN	3	Wtotal	pJ	267725.656
Y_HT_300mN	3	nit	%	21.935
Y_HT_300mN	3	X	µm	11589.299
Y_HT_300mN	3	Y	µm	38090.598
Y_HT_300mN	3	G (Creep)	GPa	12.130
Y_HT_300mN	3	E (Creep)	GPa	31.539
Y_HT_300mN	3	K (Creep)	GPa	26.283
Y_HT_300mN	3	F/S²(O&P)	nm²/mN	375.442
Y_HT_300mN	4	HIT (O&P)	GPa	3.575
Y_HT_300mN	4	HVIT (O&P)	Vickers	364.408
Y_HT_300mN	4	EIT (O&P)	GPa	88.858
Y_HT_300mN	4	E* (O&P)	GPa	97.646
Y_HT_300mN	4	Er (O&P)	GPa	89.983
Y_HT_300mN	4	hm (O&P)	nm	1692.651
Y_HT_300mN	4	Fm (O&P)	mN	299.997
Y_HT_300mN	4	S (O&P)	mN/nm	0.930
Y_HT_300mN	4	Poisson's ratio		0.300
Y_HT_300mN	4	hc (O&P)	nm	1439.171
Y_HT_300mN	4	hr (O&P)	nm	1370.120
Y_HT_300mN	4	hp (O&P)	nm	1294.725
Y_HT_300mN	4	Epsilon (O&P)		0.786
Y_HT_300mN	4	Ap (O&P)	nm²	83918864.000
Y_HT_300mN	4	m (O&P)		1.234
Y_HT_300mN	4	CIT	%	11.542
Y_HT_300mN	4	RIT	%	-0.107
Y_HT_300mN	4	Welast	pJ	57077.797
Y_HT_300mN	4	Wplast	pJ	227684.375
Y_HT_300mN	4	Wtotal	pJ	284762.156
Y_HT_300mN	4	nit	%	20.044
Y_HT_300mN	4	X	µm	11789.299
Y_HT_300mN	4	Y	µm	38090.598
Y_HT_300mN	4	G (Creep)	GPa	11.093
Y_HT_300mN	4	E (Creep)	GPa	28.842
Y_HT_300mN	4	K (Creep)	GPa	24.035
Y_HT_300mN	4	F/S²(O&P)	nm²/mN	346.757
Y_HT_300mN	5	HIT (O&P)	GPa	3.484
Y_HT_300mN	5	HVIT (O&P)	Vickers	355.193
Y_HT_300mN	5	EIT (O&P)	GPa	87.208
Y_HT_300mN	5	E* (O&P)	GPa	95.833
Y_HT_300mN	5	Er (O&P)	GPa	88.441
Y_HT_300mN	5	hm (O&P)	nm	1751.561
Y_HT_300mN	5	Fm (O&P)	mN	300.026
Y_HT_300mN	5	S (O&P)	mN/nm	0.926
Y_HT_300mN	5	Poisson's ratio		0.300
Y_HT_300mN	5	hc (O&P)	nm	1479.899
Y_HT_300mN	5	hr (O&P)	nm	1427.568
Y_HT_300mN	5	hp (O&P)	nm	1396.964
Y_HT_300mN	5	Epsilon (O&P)		0.838
Y_HT_300mN	5	Ap (O&P)	nm²	86104416.000
Y_HT_300mN	5	m (O&P)		1.094
Y_HT_300mN	5	CIT	%	13.858
Y_HT_300mN	5	RIT	%	-0.127
Y_HT_300mN	5	Welast	pJ	54638.195
Y_HT_300mN	5	Wplast	pJ	242805.469
Y_HT_300mN	5	Wtotal	pJ	297443.656
Y_HT_300mN	5	nit	%	18.369
Y_HT_300mN	5	X	µm	10863.532
Y_HT_300mN	5	Y	µm	37422.164
Y_HT_300mN	5	G (Creep)	GPa	10.395
Y_HT_300mN	5	E (Creep)	GPa	27.026
Y_HT_300mN	5	K (Creep)	GPa	22.522
Y_HT_300mN	5	F/S²(O&P)	nm²/mN	349.875
Y_HT_300mN	6	hm (O&P)	nm	1919.645
Y_HT_300mN	6	Fm (O&P)	mN	-153.969
Y_HT_300mN	6	Poisson's ratio		0.300
Y_HT_300mN	6	hr (O&P)	nm	0.000
Y_HT_300mN	6	hp (O&P)	nm	0.000
Y_HT_300mN	6	CIT	%	20.945
Y_HT_300mN	6	RIT	%	-94.329
Y_HT_300mN	6	Welast	pJ	0.000
Y_HT_300mN	6	Wplast	pJ	0.000
Y_HT_300mN	6	Wtotal	pJ	0.000
Y_HT_300mN	6	X	µm	11063.532
Y_HT_300mN	6	Y	µm	37422.164
Y_HT_300mN	6	G (Creep)	GPa	-1.115
Y_HT_300mN	6	E (Creep)	GPa	-2.898
Y_HT_300mN	6	K (Creep)	GPa	-2.415
Y_HT_300mN	7	HIT (O&P)	GPa	3.635
Y_HT_300mN	7	HVIT (O&P)	Vickers	370.540
Y_HT_300mN	7	EIT (O&P)	GPa	93.473
Y_HT_300mN	7	E* (O&P)	GPa	102.718
Y_HT_300mN	7	Er (O&P)	GPa	94.273
Y_HT_300mN	7	hm (O&P)	nm	1646.398
Y_HT_300mN	7	Fm (O&P)	mN	299.743
Y_HT_300mN	7	S (O&P)	mN/nm	0.966
Y_HT_300mN	7	Poisson's ratio		0.300
Y_HT_300mN	7	hc (O&P)	nm	1412.097
Y_HT_300mN	7	hr (O&P)	nm	1336.096
Y_HT_300mN	7	hp (O&P)	nm	1198.440
Y_HT_300mN	7	Epsilon (O&P)		0.755
Y_HT_300mN	7	Ap (O&P)	nm²	82460280.000
Y_HT_300mN	7	m (O&P)		1.444
Y_HT_300mN	7	CIT	%	15.008
Y_HT_300mN	7	RIT	%	-0.100
Y_HT_300mN	7	Welast	pJ	61791.523
Y_HT_300mN	7	Wplast	pJ	219207.469
Y_HT_300mN	7	Wtotal	pJ	280999.000
Y_HT_300mN	7	nit	%	21.990
Y_HT_300mN	7	X	µm	10863.532
Y_HT_300mN	7	Y	µm	37622.164
Y_HT_300mN	7	G (Creep)	GPa	9.248
Y_HT_300mN	7	E (Creep)	GPa	24.046
Y_HT_300mN	7	K (Creep)	GPa	20.038
Y_HT_300mN	7	F/S²(O&P)	nm²/mN	321.233
Y_HT_300mN	8	HIT (O&P)	GPa	3.678
Y_HT_300mN	8	HVIT (O&P)	Vickers	374.879
Y_HT_300mN	8	EIT (O&P)	GPa	91.675
Y_HT_300mN	8	E* (O&P)	GPa	100.742
Y_HT_300mN	8	Er (O&P)	GPa	92.606
Y_HT_300mN	8	hm (O&P)	nm	1649.861
Y_HT_300mN	8	Fm (O&P)	mN	300.018
Y_HT_300mN	8	S (O&P)	mN/nm	0.944
Y_HT_300mN	8	Poisson's ratio		0.300
Y_HT_300mN	8	hc (O&P)	nm	1395.813
Y_HT_300mN	8	hr (O&P)	nm	1331.983
Y_HT_300mN	8	hp (O&P)	nm	1273.883
Y_HT_300mN	8	Epsilon (O&P)		0.799
Y_HT_300mN	8	Ap (O&P)	nm²	81580736.000
Y_HT_300mN	8	m (O&P)		1.183
Y_HT_300mN	8	CIT	%	11.093
Y_HT_300mN	8	RIT	%	-0.107
Y_HT_300mN	8	Welast	pJ	56089.879
Y_HT_300mN	8	Wplast	pJ	220139.016
Y_HT_300mN	8	Wtotal	pJ	276228.906
Y_HT_300mN	8	nit	%	20.306
Y_HT_300mN	8	X	µm	11063.532
Y_HT_300mN	8	Y	µm	37622.164
Y_HT_300mN	8	G (Creep)	GPa	11.521
Y_HT_300mN	8	E (Creep)	GPa	29.955
Y_HT_300mN	8	K (Creep)	GPa	24.962
Y_HT_300mN	8	F/S²(O&P)	nm²/mN	336.802
Y_HT_200mN	1	HIT (O&P)	GPa	3.779
Y_HT_200mN	1	HVIT (O&P)	Vickers	385.203
Y_HT_200mN	1	EIT (O&P)	GPa	90.723
Y_HT_200mN	1	E* (O&P)	GPa	99.696
Y_HT_200mN	1	Er (O&P)	GPa	91.721
Y_HT_200mN	1	hm (O&P)	nm	1111.279
Y_HT_200mN	1	Fm (O&P)	mN	199.983
Y_HT_200mN	1	S (O&P)	mN/nm	0.753
Y_HT_200mN	1	Poisson's ratio		0.300
Y_HT_200mN	1	hc (O&P)	nm	881.091
Y_HT_200mN	1	hr (O&P)	nm	845.663
Y_HT_200mN	1	hp (O&P)	nm	824.945
Y_HT_200mN	1	Epsilon (O&P)		0.867
Y_HT_200mN	1	Ap (O&P)	nm²	52921700.000
Y_HT_200mN	1	m (O&P)		1.078
Y_HT_200mN	1	CIT	%	10.631
Y_HT_200mN	1	RIT	%	-0.198
Y_HT_200mN	1	Welast	pJ	28957.350
Y_HT_200mN	1	Wplast	pJ	92539.141
Y_HT_200mN	1	Wtotal	pJ	121496.484
Y_HT_200mN	1	nit	%	23.834
Y_HT_200mN	1	X	µm	12401.433
Y_HT_200mN	1	Y	µm	37100.934
Y_HT_200mN	1	G (Creep)	GPa	13.832
Y_HT_200mN	1	E (Creep)	GPa	35.964
Y_HT_200mN	1	K (Creep)	GPa	29.970
Y_HT_200mN	1	F/S²(O&P)	nm²/mN	352.788
Y_HT_200mN	2	HIT (O&P)	GPa	3.785
Y_HT_200mN	2	HVIT (O&P)	Vickers	385.831
Y_HT_200mN	2	EIT (O&P)	GPa	89.714
Y_HT_200mN	2	E* (O&P)	GPa	98.586
Y_HT_200mN	2	Er (O&P)	GPa	90.781
Y_HT_200mN	2	hm (O&P)	nm	1099.315
Y_HT_200mN	2	Fm (O&P)	mN	199.952
Y_HT_200mN	2	S (O&P)	mN/nm	0.745
Y_HT_200mN	2	Poisson's ratio		0.300
Y_HT_200mN	2	hc (O&P)	nm	879.448
Y_HT_200mN	2	hr (O&P)	nm	830.752
Y_HT_200mN	2	hp (O&P)	nm	796.198
Y_HT_200mN	2	Epsilon (O&P)		0.819
Y_HT_200mN	2	Ap (O&P)	nm²	52827544.000
Y_HT_200mN	2	m (O&P)		1.129
Y_HT_200mN	2	CIT	%	9.518
Y_HT_200mN	2	RIT	%	-0.188
Y_HT_200mN	2	Welast	pJ	29861.982
Y_HT_200mN	2	Wplast	pJ	88597.414
Y_HT_200mN	2	Wtotal	pJ	118459.398
Y_HT_200mN	2	nit	%	25.209
Y_HT_200mN	2	X	µm	12601.433
Y_HT_200mN	2	Y	µm	37100.934
Y_HT_200mN	2	G (Creep)	GPa	14.109
Y_HT_200mN	2	E (Creep)	GPa	36.684
Y_HT_200mN	2	K (Creep)	GPa	30.570
Y_HT_200mN	2	F/S²(O&P)	nm²/mN	360.716
Y_HT_200mN	3	HIT (O&P)	GPa	3.923
Y_HT_200mN	3	HVIT (O&P)	Vickers	399.868
Y_HT_200mN	3	EIT (O&P)	GPa	93.834
Y_HT_200mN	3	E* (O&P)	GPa	103.114
Y_HT_200mN	3	Er (O&P)	GPa	94.606
Y_HT_200mN	3	hm (O&P)	nm	1084.363
Y_HT_200mN	3	Fm (O&P)	mN	200.006
Y_HT_200mN	3	S (O&P)	mN/nm	0.762
Y_HT_200mN	3	Poisson's ratio		0.300
Y_HT_200mN	3	hc (O&P)	nm	847.383
Y_HT_200mN	3	hr (O&P)	nm	821.978
Y_HT_200mN	3	hp (O&P)	nm	807.121
Y_HT_200mN	3	Epsilon (O&P)		0.903
Y_HT_200mN	3	Ap (O&P)	nm²	50986796.000
Y_HT_200mN	3	m (O&P)		1.057
Y_HT_200mN	3	CIT	%	9.952
Y_HT_200mN	3	RIT	%	-0.186
Y_HT_200mN	3	Welast	pJ	28099.207
Y_HT_200mN	3	Wplast	pJ	89972.727
Y_HT_200mN	3	Wtotal	pJ	118071.938
Y_HT_200mN	3	nit	%	23.798
Y_HT_200mN	3	X	µm	12401.433
Y_HT_200mN	3	Y	µm	37300.934
Y_HT_200mN	3	G (Creep)	GPa	14.330
Y_HT_200mN	3	E (Creep)	GPa	37.258
Y_HT_200mN	3	K (Creep)	GPa	31.048
Y_HT_200mN	3	F/S²(O&P)	nm²/mN	344.220
Y_HT_200mN	4	HIT (O&P)	GPa	3.966
Y_HT_200mN	4	HVIT (O&P)	Vickers	404.297
Y_HT_200mN	4	EIT (O&P)	GPa	93.536
Y_HT_200mN	4	E* (O&P)	GPa	102.787
Y_HT_200mN	4	Er (O&P)	GPa	94.331
Y_HT_200mN	4	hm (O&P)	nm	1067.461
Y_HT_200mN	4	Fm (O&P)	mN	200.018
Y_HT_200mN	4	S (O&P)	mN/nm	0.756
Y_HT_200mN	4	Poisson's ratio		0.300
Y_HT_200mN	4	hc (O&P)	nm	837.728
Y_HT_200mN	4	hr (O&P)	nm	802.849
Y_HT_200mN	4	hp (O&P)	nm	782.453
Y_HT_200mN	4	Epsilon (O&P)		0.868
Y_HT_200mN	4	Ap (O&P)	nm²	50431260.000
Y_HT_200mN	4	m (O&P)		1.077
Y_HT_200mN	4	CIT	%	9.165
Y_HT_200mN	4	RIT	%	-0.167
Y_HT_200mN	4	Welast	pJ	28490.637
Y_HT_200mN	4	Wplast	pJ	86912.508
Y_HT_200mN	4	Wtotal	pJ	115403.148
Y_HT_200mN	4	nit	%	24.688
Y_HT_200mN	4	X	µm	12601.433
Y_HT_200mN	4	Y	µm	37300.934
Y_HT_200mN	4	G (Creep)	GPa	14.662
Y_HT_200mN	4	E (Creep)	GPa	38.122
Y_HT_200mN	4	K (Creep)	GPa	31.768
Y_HT_200mN	4	F/S²(O&P)	nm²/mN	350.066
Y_HT_100mN	1	HIT (O&P)	GPa	3.829
Y_HT_100mN	1	HVIT (O&P)	Vickers	390.365
Y_HT_100mN	1	EIT (O&P)	GPa	105.008
Y_HT_100mN	1	E* (O&P)	GPa	115.394
Y_HT_100mN	1	Er (O&P)	GPa	104.843
Y_HT_100mN	1	hm (O&P)	nm	554.155
Y_HT_100mN	1	Fm (O&P)	mN	99.997
Y_HT_100mN	1	S (O&P)	mN/nm	0.605
Y_HT_100mN	1	Poisson's ratio		0.300
Y_HT_100mN	1	hc (O&P)	nm	424.609
Y_HT_100mN	1	hr (O&P)	nm	388.742
Y_HT_100mN	1	hp (O&P)	nm	347.912
Y_HT_100mN	1	Epsilon (O&P)		0.783
Y_HT_100mN	1	Ap (O&P)	nm²	26112564.000
Y_HT_100mN	1	m (O&P)		1.247
Y_HT_100mN	1	CIT	%	9.307
Y_HT_100mN	1	RIT	%	-0.406
Y_HT_100mN	1	Welast	pJ	9318.371
Y_HT_100mN	1	Wplast	pJ	20470.584
Y_HT_100mN	1	Wtotal	pJ	29788.955
Y_HT_100mN	1	nit	%	31.281
Y_HT_100mN	1	X	µm	11453.232
Y_HT_100mN	1	Y	µm	36347.699
Y_HT_100mN	1	G (Creep)	GPa	3.037
Y_HT_100mN	1	E (Creep)	GPa	7.896
Y_HT_100mN	1	K (Creep)	GPa	6.580
Y_HT_100mN	1	F/S²(O&P)	nm²/mN	273.624
Y_HT_100mN	2	HIT (O&P)	GPa	3.709
Y_HT_100mN	2	HVIT (O&P)	Vickers	378.133
Y_HT_100mN	2	EIT (O&P)	GPa	103.387
Y_HT_100mN	2	E* (O&P)	GPa	113.612
Y_HT_100mN	2	Er (O&P)	GPa	103.370
Y_HT_100mN	2	hm (O&P)	nm	568.967
Y_HT_100mN	2	Fm (O&P)	mN	99.986
Y_HT_100mN	2	S (O&P)	mN/nm	0.606
Y_HT_100mN	2	Poisson's ratio		0.300
Y_HT_100mN	2	hc (O&P)	nm	438.606
Y_HT_100mN	2	hr (O&P)	nm	403.856
Y_HT_100mN	2	hp (O&P)	nm	368.109
Y_HT_100mN	2	Epsilon (O&P)		0.790
Y_HT_100mN	2	Ap (O&P)	nm²	26954062.000
Y_HT_100mN	2	m (O&P)		1.217
Y_HT_100mN	2	CIT	%	10.877
Y_HT_100mN	2	RIT	%	-0.363
Y_HT_100mN	2	Welast	pJ	9248.757
Y_HT_100mN	2	Wplast	pJ	21060.484
Y_HT_100mN	2	Wtotal	pJ	30309.242
Y_HT_100mN	2	nit	%	30.515
Y_HT_100mN	2	X	µm	11653.232
Y_HT_100mN	2	Y	µm	36347.699
Y_HT_100mN	2	G (Creep)	GPa	18.601
Y_HT_100mN	2	E (Creep)	GPa	48.363
Y_HT_100mN	2	K (Creep)	GPa	40.302
Y_HT_100mN	2	F/S²(O&P)	nm²/mN	272.656
Y_HT_100mN	3	HIT (O&P)	GPa	3.762
Y_HT_100mN	3	HVIT (O&P)	Vickers	383.519
Y_HT_100mN	3	EIT (O&P)	GPa	102.081
Y_HT_100mN	3	E* (O&P)	GPa	112.177
Y_HT_100mN	3	Er (O&P)	GPa	102.180
Y_HT_100mN	3	hm (O&P)	nm	565.250
Y_HT_100mN	3	Fm (O&P)	mN	100.017
Y_HT_100mN	3	S (O&P)	mN/nm	0.594
Y_HT_100mN	3	Poisson's ratio		0.300
Y_HT_100mN	3	hc (O&P)	nm	432.445
Y_HT_100mN	3	hr (O&P)	nm	397.005
Y_HT_100mN	3	hp (O&P)	nm	360.435
Y_HT_100mN	3	Epsilon (O&P)		0.789
Y_HT_100mN	3	Ap (O&P)	nm²	26583812.000
Y_HT_100mN	3	m (O&P)		1.217
Y_HT_100mN	3	CIT	%	9.696
Y_HT_100mN	3	RIT	%	-0.389
Y_HT_100mN	3	Welast	pJ	9231.227
Y_HT_100mN	3	Wplast	pJ	19589.336
Y_HT_100mN	3	Wtotal	pJ	28820.563
Y_HT_100mN	3	nit	%	32.030
Y_HT_100mN	3	X	µm	11453.232
Y_HT_100mN	3	Y	µm	36547.699
Y_HT_100mN	3	G (Creep)	GPa	19.113
Y_HT_100mN	3	E (Creep)	GPa	49.694
Y_HT_100mN	3	K (Creep)	GPa	41.411
Y_HT_100mN	3	F/S²(O&P)	nm²/mN	283.016
Y_HT_100mN	4	HIT (O&P)	GPa	3.782
Y_HT_100mN	4	HVIT (O&P)	Vickers	385.525
Y_HT_100mN	4	EIT (O&P)	GPa	102.478
Y_HT_100mN	4	E* (O&P)	GPa	112.614
Y_HT_100mN	4	Er (O&P)	GPa	102.543
Y_HT_100mN	4	hm (O&P)	nm	561.628
Y_HT_100mN	4	Fm (O&P)	mN	99.998
Y_HT_100mN	4	S (O&P)	mN/nm	0.595
Y_HT_100mN	4	Poisson's ratio		0.300
Y_HT_100mN	4	hc (O&P)	nm	430.062
Y_HT_100mN	4	hr (O&P)	nm	393.556
Y_HT_100mN	4	hp (O&P)	nm	351.772
Y_HT_100mN	4	Epsilon (O&P)		0.783
Y_HT_100mN	4	Ap (O&P)	nm²	26440562.000
Y_HT_100mN	4	m (O&P)		1.249
Y_HT_100mN	4	CIT	%	10.323
Y_HT_100mN	4	RIT	%	-0.404
Y_HT_100mN	4	Welast	pJ	9504.108
Y_HT_100mN	4	Wplast	pJ	21574.064
Y_HT_100mN	4	Wtotal	pJ	31078.172
Y_HT_100mN	4	nit	%	30.581
Y_HT_100mN	4	X	µm	11653.232
Y_HT_100mN	4	Y	µm	36547.699
Y_HT_100mN	4	G (Creep)	GPa	18.752
Y_HT_100mN	4	E (Creep)	GPa	48.756
Y_HT_100mN	4	K (Creep)	GPa	40.630
Y_HT_100mN	4	F/S²(O&P)	nm²/mN	282.490
HT_V_300mN	1	HIT (O&P)	GPa	3.499
HT_V_300mN	1	HVIT (O&P)	Vickers	356.716
HT_V_300mN	1	EIT (O&P)	GPa	87.211
HT_V_300mN	1	E* (O&P)	GPa	95.836
HT_V_300mN	1	Er (O&P)	GPa	88.444
HT_V_300mN	1	hm (O&P)	nm	1728.638
HT_V_300mN	1	Fm (O&P)	mN	300.012
HT_V_300mN	1	S (O&P)	mN/nm	0.924
HT_V_300mN	1	Poisson's ratio		0.300
HT_V_300mN	1	hc (O&P)	nm	1472.962
HT_V_300mN	1	hr (O&P)	nm	1403.969
HT_V_300mN	1	hp (O&P)	nm	1330.530
HT_V_300mN	1	Epsilon (O&P)		0.787
HT_V_300mN	1	Ap (O&P)	nm²	85732856.000
HT_V_300mN	1	m (O&P)		1.226
HT_V_300mN	1	CIT	%	16.637
HT_V_300mN	1	RIT	%	-0.109
HT_V_300mN	1	Welast	pJ	60399.352
HT_V_300mN	1	Wplast	pJ	241509.703
HT_V_300mN	1	Wtotal	pJ	301909.063
HT_V_300mN	1	nit	%	20.006
HT_V_300mN	1	X	µm	12955.433
HT_V_300mN	1	Y	µm	36869.965
HT_V_300mN	1	G (Creep)	GPa	9.144
HT_V_300mN	1	E (Creep)	GPa	23.773
HT_V_300mN	1	K (Creep)	GPa	19.811
HT_V_300mN	1	F/S²(O&P)	nm²/mN	351.353
HT_V_300mN	2	HIT (O&P)	GPa	3.377
HT_V_300mN	2	HVIT (O&P)	Vickers	344.283
HT_V_300mN	2	EIT (O&P)	GPa	86.487
HT_V_300mN	2	E* (O&P)	GPa	95.041
HT_V_300mN	2	Er (O&P)	GPa	87.766
HT_V_300mN	2	hm (O&P)	nm	1771.097
HT_V_300mN	2	Fm (O&P)	mN	299.917
HT_V_300mN	2	S (O&P)	mN/nm	0.933
HT_V_300mN	2	Poisson's ratio		0.300
HT_V_300mN	2	hc (O&P)	nm	1530.415
HT_V_300mN	2	hr (O&P)	nm	1449.722
HT_V_300mN	2	hp (O&P)	nm	1284.040
HT_V_300mN	2	Epsilon (O&P)		0.749
HT_V_300mN	2	Ap (O&P)	nm²	88800688.000
HT_V_300mN	2	m (O&P)		1.516
HT_V_300mN	2	CIT	%	17.075
HT_V_300mN	2	RIT	%	-0.121
HT_V_300mN	2	Welast	pJ	65501.902
HT_V_300mN	2	Wplast	pJ	245117.578
HT_V_300mN	2	Wtotal	pJ	310619.469
HT_V_300mN	2	nit	%	21.088
HT_V_300mN	2	X	µm	13155.433
HT_V_300mN	2	Y	µm	36869.965
HT_V_300mN	2	G (Creep)	GPa	8.398
HT_V_300mN	2	E (Creep)	GPa	21.835
HT_V_300mN	2	K (Creep)	GPa	18.196
HT_V_300mN	2	F/S²(O&P)	nm²/mN	344.369
HT_V_300mN	3	HIT (O&P)	GPa	3.357
HT_V_300mN	3	HVIT (O&P)	Vickers	342.248
HT_V_300mN	3	EIT (O&P)	GPa	88.776
HT_V_300mN	3	E* (O&P)	GPa	97.556
HT_V_300mN	3	Er (O&P)	GPa	89.907
HT_V_300mN	3	hm (O&P)	nm	1776.789
HT_V_300mN	3	Fm (O&P)	mN	299.992
HT_V_300mN	3	S (O&P)	mN/nm	0.959
HT_V_300mN	3	Poisson's ratio		0.300
HT_V_300mN	3	hc (O&P)	nm	1540.763
HT_V_300mN	3	hr (O&P)	nm	1463.956
HT_V_300mN	3	hp (O&P)	nm	1323.116
HT_V_300mN	3	Epsilon (O&P)		0.754
HT_V_300mN	3	Ap (O&P)	nm²	89350992.000
HT_V_300mN	3	m (O&P)		1.450
HT_V_300mN	3	CIT	%	16.785
HT_V_300mN	3	RIT	%	-0.111
HT_V_300mN	3	Welast	pJ	62308.707
HT_V_300mN	3	Wplast	pJ	246310.922
HT_V_300mN	3	Wtotal	pJ	308619.625
HT_V_300mN	3	nit	%	20.189
HT_V_300mN	3	X	µm	12955.433
HT_V_300mN	3	Y	µm	37069.965
HT_V_300mN	3	G (Creep)	GPa	6.628
HT_V_300mN	3	E (Creep)	GPa	17.233
HT_V_300mN	3	K (Creep)	GPa	14.361
HT_V_300mN	3	F/S²(O&P)	nm²/mN	326.223
HT_V_300mN	4	HIT (O&P)	GPa	3.562
HT_V_300mN	4	HVIT (O&P)	Vickers	363.114
HT_V_300mN	4	EIT (O&P)	GPa	89.133
HT_V_300mN	4	E* (O&P)	GPa	97.948
HT_V_300mN	4	Er (O&P)	GPa	90.240
HT_V_300mN	4	hm (O&P)	nm	1690.380
HT_V_300mN	4	Fm (O&P)	mN	300.055
HT_V_300mN	4	S (O&P)	mN/nm	0.935
HT_V_300mN	4	Poisson's ratio		0.300
HT_V_300mN	4	hc (O&P)	nm	1445.038
HT_V_300mN	4	hr (O&P)	nm	1369.306
HT_V_300mN	4	hp (O&P)	nm	1253.546
HT_V_300mN	4	Epsilon (O&P)		0.764
HT_V_300mN	4	Ap (O&P)	nm²	84234336.000
HT_V_300mN	4	m (O&P)		1.361
HT_V_300mN	4	CIT	%	13.774
HT_V_300mN	4	RIT	%	-0.109
HT_V_300mN	4	Welast	pJ	61194.492
HT_V_300mN	4	Wplast	pJ	225147.688
HT_V_300mN	4	Wtotal	pJ	286342.188
HT_V_300mN	4	nit	%	21.371
HT_V_300mN	4	X	µm	13155.433
HT_V_300mN	4	Y	µm	37069.965
HT_V_300mN	4	G (Creep)	GPa	10.456
HT_V_300mN	4	E (Creep)	GPa	27.185
HT_V_300mN	4	K (Creep)	GPa	22.654
HT_V_300mN	4	F/S²(O&P)	nm²/mN	343.565
HT_V_200mN	1	HIT (O&P)	GPa	3.535
HT_V_200mN	1	HVIT (O&P)	Vickers	360.387
HT_V_200mN	1	EIT (O&P)	GPa	90.458
HT_V_200mN	1	E* (O&P)	GPa	99.404
HT_V_200mN	1	Er (O&P)	GPa	91.474
HT_V_200mN	1	hm (O&P)	nm	1159.222
HT_V_200mN	1	Fm (O&P)	mN	200.028
HT_V_200mN	1	S (O&P)	mN/nm	0.776
HT_V_200mN	1	Poisson's ratio		0.300
HT_V_200mN	1	hc (O&P)	nm	945.139
HT_V_200mN	1	hr (O&P)	nm	901.583
HT_V_200mN	1	hp (O&P)	nm	876.112
HT_V_200mN	1	Epsilon (O&P)		0.831
HT_V_200mN	1	Ap (O&P)	nm²	56578484.000
HT_V_200mN	1	m (O&P)		1.099
HT_V_200mN	1	CIT	%	8.024
HT_V_200mN	1	RIT	%	-0.169
HT_V_200mN	1	Welast	pJ	27920.729
HT_V_200mN	1	Wplast	pJ	88088.336
HT_V_200mN	1	Wtotal	pJ	116009.063
HT_V_200mN	1	nit	%	24.068
HT_V_200mN	1	X	µm	11851.832
HT_V_200mN	1	Y	µm	37371.465
HT_V_200mN	1	G (Creep)	GPa	12.915
HT_V_200mN	1	E (Creep)	GPa	33.578
HT_V_200mN	1	K (Creep)	GPa	27.982
HT_V_200mN	1	F/S²(O&P)	nm²/mN	331.843
HT_V_200mN	2	HIT (O&P)	GPa	3.824
HT_V_200mN	2	HVIT (O&P)	Vickers	389.855
HT_V_200mN	2	EIT (O&P)	GPa	94.113
HT_V_200mN	2	E* (O&P)	GPa	103.421
HT_V_200mN	2	Er (O&P)	GPa	94.864
HT_V_200mN	2	hm (O&P)	nm	1076.396
HT_V_200mN	2	Fm (O&P)	mN	199.895
HT_V_200mN	2	S (O&P)	mN/nm	0.774
HT_V_200mN	2	Poisson's ratio		0.300
HT_V_200mN	2	hc (O&P)	nm	869.675
HT_V_200mN	2	hr (O&P)	nm	818.093
HT_V_200mN	2	hp (O&P)	nm	771.673
HT_V_200mN	2	Epsilon (O&P)		0.800
HT_V_200mN	2	Ap (O&P)	nm²	52267220.000
HT_V_200mN	2	m (O&P)		1.180
HT_V_200mN	2	CIT	%	8.751
HT_V_200mN	2	RIT	%	-0.164
HT_V_200mN	2	Welast	pJ	29536.553
HT_V_200mN	2	Wplast	pJ	86014.758
HT_V_200mN	2	Wtotal	pJ	115551.313
HT_V_200mN	2	nit	%	25.561
HT_V_200mN	2	X	µm	12051.833
HT_V_200mN	2	Y	µm	37371.465
HT_V_200mN	2	G (Creep)	GPa	12.267
HT_V_200mN	2	E (Creep)	GPa	31.894
HT_V_200mN	2	K (Creep)	GPa	26.578
HT_V_200mN	2	F/S²(O&P)	nm²/mN	333.776
HT_V_200mN	3	HIT (O&P)	GPa	3.872
HT_V_200mN	3	HVIT (O&P)	Vickers	394.698
HT_V_200mN	3	EIT (O&P)	GPa	96.569
HT_V_200mN	3	E* (O&P)	GPa	106.120
HT_V_200mN	3	Er (O&P)	GPa	97.131
HT_V_200mN	3	hm (O&P)	nm	1057.922
HT_V_200mN	3	Fm (O&P)	mN	200.029
HT_V_200mN	3	S (O&P)	mN/nm	0.788
HT_V_200mN	3	Poisson's ratio		0.300
HT_V_200mN	3	hc (O&P)	nm	859.107
HT_V_200mN	3	hr (O&P)	nm	803.999
HT_V_200mN	3	hp (O&P)	nm	741.089
HT_V_200mN	3	Epsilon (O&P)		0.783
HT_V_200mN	3	Ap (O&P)	nm²	51660600.000
HT_V_200mN	3	m (O&P)		1.248
HT_V_200mN	3	CIT	%	9.457
HT_V_200mN	3	RIT	%	-0.190
HT_V_200mN	3	Welast	pJ	29510.109
HT_V_200mN	3	Wplast	pJ	84152.047
HT_V_200mN	3	Wtotal	pJ	113662.156
HT_V_200mN	3	nit	%	25.963
HT_V_200mN	3	X	µm	11851.832
HT_V_200mN	3	Y	µm	37571.465
HT_V_200mN	3	G (Creep)	GPa	4.109
HT_V_200mN	3	E (Creep)	GPa	10.683
HT_V_200mN	3	K (Creep)	GPa	8.902
HT_V_200mN	3	F/S²(O&P)	nm²/mN	322.339
HT_V_200mN	4	HIT (O&P)	GPa	3.892
HT_V_200mN	4	HVIT (O&P)	Vickers	396.771
HT_V_200mN	4	EIT (O&P)	GPa	96.997
HT_V_200mN	4	E* (O&P)	GPa	106.590
HT_V_200mN	4	Er (O&P)	GPa	97.524
HT_V_200mN	4	hm (O&P)	nm	1063.108
HT_V_200mN	4	Fm (O&P)	mN	199.999
HT_V_200mN	4	S (O&P)	mN/nm	0.789
HT_V_200mN	4	Poisson's ratio		0.300
HT_V_200mN	4	hc (O&P)	nm	854.273
HT_V_200mN	4	hr (O&P)	nm	809.566
HT_V_200mN	4	hp (O&P)	nm	780.457
HT_V_200mN	4	Epsilon (O&P)		0.824
HT_V_200mN	4	Ap (O&P)	nm²	51382900.000
HT_V_200mN	4	m (O&P)		1.115
HT_V_200mN	4	CIT	%	7.790
HT_V_200mN	4	RIT	%	-0.201
HT_V_200mN	4	Welast	pJ	27593.426
HT_V_200mN	4	Wplast	pJ	84798.758
HT_V_200mN	4	Wtotal	pJ	112392.180
HT_V_200mN	4	nit	%	24.551
HT_V_200mN	4	X	µm	12051.833
HT_V_200mN	4	Y	µm	37571.465
HT_V_200mN	4	G (Creep)	GPa	14.650
HT_V_200mN	4	E (Creep)	GPa	38.089
HT_V_200mN	4	K (Creep)	GPa	31.741
HT_V_200mN	4	F/S²(O&P)	nm²/mN	321.419
